Repository: shunkohvamos/gox_plate_pipeline

# Plate-aware FoG 計算結果

このフォルダには、「FoG（同一プレート→同一ラウンド）計算」を実行した結果が保存されます。

## ファイル一覧

- **fog_plate_aware.csv**: 各ポリマーのFoG値（詳細）
  - 列: `round_id`, `run_id`, `plate_id`, `polymer_id`, `t50_min`, `gox_t50_used_min`, `denominator_source`, `fog`, `log_fog`
  - `denominator_source`: `same_plate`（同じplateのGOxを使用）または `same_round`（round平均GOxを使用）

- **fog_plate_aware_round_averaged.csv**: Round平均FoG値
  - 列: `round_id`, `polymer_id`, `mean_fog`, `mean_log_fog`, `robust_fog`, `robust_log_fog`, `log_fog_mad`, `n_observations`, `run_ids`
  - 同じround内の同じpolymer_idのFoG値を平均化

- **fog_round_gox_traceability.csv**: GOxの追跡可能性情報

File: data/processed/260205-R2/fit/summary_simple.csv
run_id,polymer_id,heat_min,abs_activity,REA_percent
260205-R2,GOx,0.0,6.72,100.0
260205-R2,GOx,5.0,4.630476190476188,68.90589569160996
260205-R2,GOx,10.0,3.8800000000000003,57.73809523809525
260205-R2,GOx,15.0,2.4087301587301595,35.844198790627374
260205-R2,GOx,20.0,1.3968922305764413,20.78708676453038
260205-R2,GOx,40.0,0.40528138528138524,6.0309729952587094
260205-R2,GOx,60.0,0.29333333333333333,4.365079365079365
260205-R2,PMBTA-4,0.0,4.062857142857141,100.0
260205-R2,PMBTA-4,5.0,6.106666666666665,150.30473511486173
260205-R2,PMBTA-4,10.0,4.913333333333332,120.93295827473044
260205-R2,PMBTA-4,15.0,3.866666666666666,95.17112048757619
260205-R2,PMBTA-4,20.0,2.409523809523809,59.30614158462261
260205-R2,PMBTA-4,40.0,0.6374891774891774,15.690661893193543
260205-R2,PMBTA-4,60.0,0.3466666666666667,8.532583216127524
260205-R2,PMBTA-5,0.0,6.206666666666666,100.0
260205-R2,PMBTA-5,5.0,5.786666666666664,93.23308270676688
260205-R2,PMBTA-5,10.0,4.406666666666665,70.99892588614391
260205-R2,PMBTA-5,15.0,2.9085714285714275,46.862053091913445
260205-R2,PMBTA-5,20.0,1.9944444444444456,32.13390619405659
260205-R2,PMBTA-5,40.0,0.5290909090909092,8.5245581486183
260205-R2,PMBTA-5,60.0,0.29333333333333306,4.726100966702466
260205-R2,PMBTA-6,0.0,5.28,100.0
260205-R2,PMBTA-6,5.0,5.733333333333332,108.58585858585855
260205-R2,PMBTA-6,10.0,4.866666666666665,92.17171717171713
260205-R2,PMBTA-6,15.0,3.246666666666667,61.48989898989899
260205-R2,PMBTA-6,20.0,2.0432234432234426,38.69741369741369
260205-R2,PMBTA-6,40.0,0.7116013071895425,13.477297484650425
260205-R2,PMBTA-6,60.0,0.30276750700280114,5.734233087174264
260205-R2,PMBTA-7,0.0,6.239999999999999,99.99999999999999
260205-R2,PMBTA-7,5.0,5.7333333333333325,91.88034188034187
260205-R2,PMBTA-7,10.0,3.733333333333334,59.829059829059844
260205-R2,PMBTA-7,15.0,2.8933333333333326,46.36752136752136
260205-R2,PMBTA-7,20.0,1.9922222222222226,31.926638176638185
260205-R2,PMBTA-7,40.0,0.5031705477285446,8.063630572572832
260205-R2,PMBTA-7,60.0,0.22444444444444445,3.596866096866097
260205-R2,PMBTA-8,0.0,4.96,100.0
260205-R2,PMBTA-8,5.0,5.933333333333333,119.62365591397848
260205-R2,PMBTA-8,10.0,3.6000000000000005,72.58064516129033
260205-R2,PMBTA-8,15.0,2.29920634920635,46.35496671786996
260205-R2,PMBTA-8,20.0,1.6092929292929288,32.445421961550984
260205-R2,PMBTA-8,40.0,0.295930735930736,5.966345482474516
260205-R2,PMBTA-8,60.0,0.19285714285714278,3.8882488479262656
260205-R2,PMPC,0.0,5.559999999999999,100.0
260205-R2,PMPC,5.0,4.166666666666665,74.94004796163068
260205-R2,PMPC,10.0,3.1371428571428557,56.42343268242547
260205-R2,PMPC,15.0,1.9044444444444444,34.25259792166268
260205-R2,PMPC,20.0,1.4751515151515155,26.53150207107043
260205-R2,PMPC,40.0,0.4471861471861472,8.042916316297612
260205-R2,PMPC,60.0,0.19316017316017317,3.474103833816065
260205-R2,PMTAC,0.0,2.6266666666666665,99.99999999999999
260205-R2,PMTAC,5.0,3.7133333333333325,141.3705583756345
260205-R2,PMTAC,10.0,3.58,136.29441624365484
260205-R2,PMTAC,15.0,1.6500000000000006,62.817258883248755
260205-R2,PMTAC,20.0,1.4127272727272728,53.784033225657595
260205-R2,PMTAC,40.0,0.28995670995670997,11.038961038961041
260205-R2,PMTAC,60.0,0.13990196078431372,5.326216781128695
260205-R2,PMBTA-1,0.0,2.9599999999999995,100.0
260205-R2,PMBTA-1,5.0,2.7866666666666653,94.14414414414411
260205-R2,PMBTA-1,10.0,2.400000000000001,81.08108108108112
260205-R2,PMBTA-1,15.0,1.5648484848484854,52.86650286650289
260205-R2,PMBTA-1,20.0,0.9956301625366375,33.63615413975127
260205-R2,PMBTA-1,40.0,0.32165413533834597,10.866693761430609
260205-R2,PMBTA-1,60.0,0.12401002506265671,4.189527873738403
260205-R2,PMBTA-2,0.0,3.886666666666667,100.0
260205-R2,PMBTA-2,5.0,2.9923809523809513,76.99093359470714
260205-R2,PMBTA-2,10.0,1.9166666666666665,49.31389365351629
260205-R2,PMBTA-2,15.0,1.1574229691876752,29.77932167721291
260205-R2,PMBTA-2,20.0,1.1071428571428574,28.48566527811811
260205-R2,PMBTA-2,40.0,0.23095238095238096,5.942171036510659
260205-R2,PMBTA-3,0.0,3.506666666666667,100.0
260205-R2,PMBTA-3,5.0,3.0552380952380944,87.12656165127646
260205-R2,PMBTA-3,10.0,2.138095238095239,60.97229766431289
260205-R2,PMBTA-3,15.0,1.5260606060606061,43.5188385758728
260205-R2,PMBTA-3,20.0,0.9864160401002507,28.129734983847452
260205-R2,PMBTA-3,40.0,0.31555555555555553,8.998732572877058
260205-R2,PMBTA-3,60.0,0.12827067669172937,3.6579090311329665

File: data/processed/260205-R3/fit/fog_summary__260205-R3.csv
run_id,polymer_id,t50_min,t50_censored,gox_t50_same_run_min,fog,log_fog,fog_missing_reason,n_points,input_t50_file,input_tidy
260205-R3,GOx,13.796347462853111,0,13.796347462853111,1.0,0.0,,7,t50__260205-R3.csv,/home/shunya/research/gox_plate_pipeline/data/processed/260205-R3/extract/tidy.csv
260205-R3,PMPC,14.030165589832697,0,13.796347462853111,1.0169478282283875,0.016805816073447666,,7,t50__260205-R3.csv,/home/shunya/research/gox_plate_pipeline/data/processed/260205-R3/extract/tidy.csv
260205-R3,PMTAC,12.478498239540915,0,13.796347462853111,0.9044783971365953,-0.1003968581947559,,7,t50__260205-R3.csv,/home/shunya/research/gox_plate_pipeline/data/processed/260205-R3/extract/tidy.csv
260205-R3,PMBTA-4,23.117926506764032,0,13.796347462853111,1.6756555725353701,0.5162044752935585,,7,t50__260205-R3.csv,/home/shunya/research/gox_plate_pipeline/data/processed/260205-R3/extract/tidy.csv
260205-R3,PMBTA-6,28.23817808687446,0,13.796347462853111,2.046786525412339,0.716271014681253,,7,t50__260205-R3.csv,/home/shunya/research/gox_plate_pipeline/data/processed/260205-R3/extract/tidy.csv
260205-R3,PMBTA-9,15.94516309542217,0,13.796347462853111,1.1557525017657595,0.1447516485092147,,7,t50__260205-R3.csv,/home/shunya/research/gox_plate_pipeline/data/processed/260205-R3/extract/tidy.csv
260205-R3,PMBTA-10,8.24269615293914,0,13.796347462853111,0.5974549550257945,-0.5150763870965389,,7,t50__260205-R3.csv,/home/shunya/research/gox_plate_pipeline/data/processed/260205-R3/extract/tidy.csv
260205-R3,PMBTA-11,21.954038658667493,0,13.796347462853111,1.5912935447428456,0.46454723563232475,,7,t50__260205-R3.csv,/home/shunya/research/gox_plate_pipeline/data/processed/260205-R3/extract/tidy.csv

File: data/processed/260205-R3/fit/rates_selected__post_early_override.csv
plate_id,well,row,col,heat_min,polymer_id,sample_name,source_file,status,abs_activity,slope,intercept,r2,n,t_start,t_end,select_method,select_method_used,exclude_reason,dy,mono_frac,down_steps,pos_steps,pos_steps_eps,pos_eps,rmse,snr,start_idx_used,skip_indices,skip_count
plate1,A1,A,1,0.0,GOx,,testdata_251109-GOx-1.csv,ok,5.806666666666666,5.806666666666666,30.35999999999984,0.9888245146406157,4,6.0,96.0,initial_positive_tangent,initial_positive_tangent,,520.0,1.0,0,5,5,21.12705,20.705071842425458,25.114619449640145,0,,0
plate1,A2,A,2,5.0,GOx,,testdata_251109-GOx-1.csv,ok,3.868571428571427,3.868571428571427,105.64571428571446,0.9525181932695005,6,6.0,156.0,initial_positive,initial_positive,,466.0,1.0,0,5,4,57.8214,44.25295255148305,10.530370814418628,0,,0
plate1,A3,A,3,10.0,GOx,,testdata_251109-GOx-1.csv,ok,3.553333333333334,3.553333333333334,68.28000000000004,0.9888510644222602,5,6.0,126.0,initial_positive_ext_tangent,initial_positive_ext_tangent,,448.0,1.0,0,5,4,54.48554999999999,16.00749824301099,27.986884221310017,0,,0
plate1,A4,A,4,15.0,GOx,,testdata_251109-GOx-1.csv,ok,2.729523809523809,2.729523809523809,74.57523809523822,0.9893670377850137,6,6.0,156.0,initial_positive_ext_tangent,initial_positive_ext_tangent,,426.0,1.0,0,5,2,62.2692,14.49772833874767,29.38391381368434,0,,0
plate1,A5,A,5,20.0,GOx,,testdata_251109-GOx-1.csv,ok,2.1293650793650802,2.1293650793650802,80.39047619047605,0.9937444461148377,8,6.0,216.0,initial_positive_ext_tangent,initial_positive_ext_tangent,,454.0,1.0,0,5,4,28.9107,11.613057101301756,39.09392643467414,0,,0
plate1,A6,A,6,40.0,GOx,,testdata_251109-GOx-1.csv,ok,1.0715151515151518,1.0715151515151518,38.116363636363594,0.9895543272487828,11,6.0,306.0,initial_positive_ext_tangent,initial_positive_ext_tangent,,314.0,1.0,0,5,3,21.12705,10.444026328500572,30.065033361999415,0,,0
plate1,A7,A,7,60.0,GOx,,testdata_251109-GOx-1.csv,ok,0.59810379241517,0.59810379241517,22.64790419161684,0.9850148012560649,17,6.0,516.0,initial_positive_ext_intskip1,initial_positive_ext_intskip1,,308.0,1.0,0,6,2,13.343399999999999,11.655680095058269,26.424884475901003,0,12,1
plate1,B1,B,1,0.0,PMPC,,testdata_251109-GOx-1.csv,ok,4.933333333333333,4.933333333333333,59.39999999999988,0.9854237898146482,4,6.0,96.0,initial_positive_intskip1_tangent,initial_positive_intskip1_tangent,,456.0,1.0,0,5,4,63.381150000000005,20.124611797498112,22.65882217199674,0,5,1
plate1,B2,B,2,5.0,PMPC,,testdata_251109-GOx-1.csv,ok,4.46,4.46,22.04,0.9935753848886126,4,6.0,96.0,initial_positive_ext_tangent,initial_positive_ext_tangent,,408.0,1.0,0,5,3,72.27674999999999,12.02913130695646,33.91766118339894,0,,0
plate1,B3,B,3,10.0,PMPC,,testdata_251109-GOx-1.csv,ok,3.155555555555557,3.155555555555557,50.23333333333317,0.9764159182607582,8,6.0,216.0,initial_positive_ext,initial_positive_ext,,424.0,1.0,0,5,3,66.71699999999998,31.21619441332966,13.582693469481141,0,,0
plate1,B4,B,4,15.0,PMPC,,testdata_251109-GOx-1.csv,ok,2.1888888888888896,2.1888888888888896,45.533333333333175,0.9949822915178751,8,6.0,216.0,initial_positive_ext_intskip1_tangent,initial_positive_ext_intskip1_tangent,,468.0,1.0,0,5,3,52.261649999999996,10.684880283216401,43.80020997849469,0,14,1
plate1,B5,B,5,20.0,PMPC,,testdata_251109-GOx-1.csv,ok,1.55,1.55,84.86666666666665,0.9807011973875182,9,36.0,276.0,initial_positive_ext_tangent,initial_positive_ext_tangent,,374.0,1.0,0,6,3,35.5824,16.842406795546378,22.20585243784008,0,,0
plate1,B6,B,6,40.0,PMPC,,testdata_251109-GOx-1.csv,ok,0.9581818181818184,0.9581818181818184,28.887272727272666,0.9845597850919346,11,6.0,306.0,initial_positive_ext_tangent,initial_positive_ext_tangent,,308.0,1.0,0,7,4,21.12705,11.383473594399039,27.05676764177824,0,,0
plate1,B7,B,7,60.0,PMPC,,testdata_251109-GOx-1.csv,ok,0.596883116883117,0.596883116883117,13.258528138528241,0.9891781954936251,21,6.0,606.0,initial_positive_ext,initial_positive_ext,,76.0,1.0,0,5,3,15.5673,4.291002028978593,17.71148078857304,0,,0
plate1,C1,C,1,0.0,PMTAC,,testdata_251109-GOx-1.csv,ok,4.946666666666665,4.946666666666665,93.71999999999993,0.988871326963144,4,6.0,96.0,initial_positive_tangent,initial_positive_tangent,,460.0,1.0,0,5,5,26.686799999999998,17.601136326953426,26.134676276301253,0,,0
plate1,C2,C,2,5.0,PMTAC,,testdata_251109-GOx-1.csv,ok,5.346666666666667,5.346666666666667,51.31999999999993,0.9969681939363879,4,6.0,96.0,initial_positive_tangent,initial_positive_tangent,,490.0,1.0,0,5,4,46.701899999999995,9.889388252060897,49.54805974958431,0,,0
plate1,C3,C,3,10.0,PMTAC,,testdata_251109-GOx-1.csv,ok,2.82095238095238,2.82095238095238,86.50285714285721,0.9736565595583976,6,6.0,156.0,initial_positive_ext_tangent,initial_positive_ext_tangent,,416.0,1.0,0,5,4,41.142149999999994,23.77353470523372,17.49844964823008,0,,0
plate1,C4,C,4,15.0,PMTAC,,testdata_251109-GOx-1.csv,ok,2.0460317460317468,2.0460317460317468,79.3904761904761,0.9886669201525438,8,6.0,216.0,initial_positive_ext_tangent,initial_positive_ext_tangent,,434.0,1.0,0,5,2,60.0453,15.05782505005604,28.8222235653054,0,,0
plate1,C5,C,5,20.0,PMTAC,,testdata_251109-GOx-1.csv,ok,1.5183838383838382,1.5183838383838382,65.10787878787879,0.9796103246055634,10,6.0,276.0,initial_positive_ext_tangent,initial_positive_ext_tangent,,430.0,1.0,0,5,5,23.350949999999997,18.875926627866676,22.780338601505527,0,,0
plate1,C6,C,6,40.0,PMTAC,,testdata_251109-GOx-1.csv,ok,0.7155844155844155,0.7155844155844155,33.9835497835499,0.9880973309068383,21,6.0,606.0,initial_positive_ext,initial_positive_ext,,175.0,1.0,0,8,4,16.679249999999996,10.021828028709983,17.46188414914446,0,,0
plate1,C7,C,7,60.0,PMTAC,,testdata_251109-GOx-1.csv,ok,0.5337662337662339,0.5337662337662339,36.00086580086586,0.9875429975898138,21,6.0,606.0,initial_positive_ext,initial_positive_ext,,179.0,1.0,0,12,6,11.119499999999999,10.64917380783684,16.80881571002768,0,,0
plate1,D1,D,1,0.0,PMBTA-4,,testdata_251109-GOx-1.csv,ok,5.413333333333335,5.413333333333335,183.12000000000023,0.9687288797992443,5,6.0,126.0,initial_positive,initial_positive,,498.0,1.0,0,4,4,22.238999999999997,41.26402791778814,12.068623087212229,0,,0
plate1,D2,D,2,5.0,PMBTA-4,,testdata_251109-GOx-1.csv,ok,6.199999999999999,6.199999999999999,135.79999999999998,0.9912666758355109,4,6.0,96.0,initial_positive_tangent,initial_positive_tangent,,548.0,1.0,0,5,4,38.91825,19.519221295943144,28.07489047290364,0,,0
plate1,D3,D,3,10.0,PMBTA-4,,testdata_251109-GOx-1.csv,ok,5.3599999999999985,5.3599999999999985,101.63999999999997,0.9866837622492902,4,6.0,96.0,initial_positive_tangent,initial_positive_tangent,,500.0,1.0,0,5,4,51.149699999999996,20.885401600160815,23.9401668961025,0,,0
plate1,D4,D,4,15.0,PMBTA-4,,testdata_251109-GOx-1.csv,ok,4.073333333333334,4.073333333333334,106.76000000000015,0.9982165203161599,5,6.0,126.0,initial_positive_ext_tangent,initial_positive_ext_tangent,,490.0,1.0,0,5,4,53.373599999999996,7.304792947099858,67.07924557868164,0,,0
plate1,D5,D,5,20.0,PMBTA-4,,testdata_251109-GOx-1.csv,ok,3.0895238095238087,3.0895238095238087,120.4152380952382,0.989957254236948,6,6.0,156.0,initial_positive_ext_intskip1_tangent,initial_positive_ext_intskip1_tangent,,462.0,1.0,0,5,2,73.3887,15.943152981268387,28.9779569036799,0,9,1
plate1,D6,D,6,40.0,PMBTA-4,,testdata_251109-GOx-1.csv,ok,1.5169696969696973,1.5169696969696973,64.44363636363626,0.9804089073894401,11,6.0,306.0,initial_positive_ext_tangent,initial_positive_ext_tangent,,450.0,1.0,0,6,3,37.8063,20.343415284915782,22.120179610826877,0,,0
plate1,D7,D,7,60.0,PMBTA-4,,testdata_251109-GOx-1.csv,ok,1.014545454545455,1.014545454545455,26.240000000000016,0.9798117585410984,10,96.0,366.0,initial_positive_ext_tangent,initial_positive_ext_tangent,,280.0,1.0,0,6,5,17.7912,12.548668889929756,22.313123603466522,3,,0
plate1,E1,E,1,0.0,PMBTA-6,,testdata_251109-GOx-1.csv,ok,4.666666666666666,4.666666666666666,260.00000000000034,0.9132249888176531,5,6.0,126.0,initial_positive,initial_positive,,430.0,1.0,0,4,3,23.350949999999997,61.0311395928341,7.045583662188095,0,,0
plate1,E2,E,2,5.0,PMBTA-6,,testdata_251109-GOx-1.csv,ok,5.453333333333334,5.453333333333334,221.6800000000003,0.9522890551172137,5,6.0,126.0,initial_positive,initial_positive,,491.0,1.0,0,4,4,35.5824,51.78725711987457,9.481096843253315,0,,0
plate1,E3,E,3,10.0,PMBTA-6,,testdata_251109-GOx-1.csv,ok,4.926666666666665,4.926666666666665,172.23999999999978,0.9885348127901821,4,6.0,96.0,initial_positive_tangent,initial_positive_tangent,,428.0,1.0,0,5,4,34.47045,17.796066981218043,24.050257871679563,0,,0
plate1,E4,E,4,15.0,PMBTA-6,,testdata_251109-GOx-1.csv,ok,4.633333333333333,4.633333333333333,121.1999999999999,0.9994413350024313,4,6.0,96.0,initial_positive_ext_tangent,initial_positive_ext_tangent,,420.0,1.0,0,5,4,64.4931,3.6742346141747673,114.30952132985053,0,,0
plate1,E5,E,5,20.0,PMBTA-6,,testdata_251109-GOx-1.csv,ok,2.97142857142857,2.97142857142857,148.6476190476192,0.9806049535271048,6,6.0,156.0,initial_positive_ext_tangent,initial_positive_ext_tangent,,412.0,1.0,0,5,3,54.48554999999999,21.410574453122425,19.242827926081006,0,,0
plate1,E6,E,6,40.0,PMBTA-6,,testdata_251109-GOx-1.csv,ok,1.7447619047619043,1.7447619047619043,77.34095238095244,0.9977675598541303,6,6.0,156.0,initial_positive_skip2_intskip1_tangent,initial_positive_skip2_intskip1_tangent,,266.0,1.0,0,5,3,40.030199999999994,4.228399824917822,62.90795833270255,0,"6,7,10",3
plate1,E7,E,7,60.0,PMBTA-6,,testdata_251109-GOx-1.csv,ok,1.0238596491228074,1.0238596491228074,62.856842105263226,0.9856682612502948,20,6.0,576.0,full_range_outlier_skip,full_range_outlier_skip,,642.0,1.0,0,18,18,0.0,21.35706465145236,30.060310743888277,0,20,1
plate1,F1,F,1,0.0,PMBTA-9,,testdata_251109-GOx-1.csv,ok,4.126666666666665,4.126666666666665,333.2400000000003,0.8448825599548409,5,6.0,126.0,initial_positive,initial_positive,,382.0,1.0,0,4,3,21.12705,75.01839774348691,5.092084228540593,0,,0
plate1,F2,F,2,5.0,PMBTA-9,,testdata_251109-GOx-1.csv,ok,4.146666666666666,4.146666666666666,311.5200000000002,0.882587509581341,5,6.0,126.0,initial_positive,initial_positive,,382.0,1.0,0,4,3,26.686799999999998,64.16728138233691,5.9531897217815715,0,,0
plate1,F3,F,3,10.0,PMBTA-9,,testdata_251109-GOx-1.csv,ok,4.593333333333333,4.593333333333333,162.2399999999999,0.9983722226311528,4,6.0,96.0,initial_positive_tangent,initial_positive_tangent,,408.0,1.0,0,5,4,40.030199999999994,6.220932405998326,65.5850238151654,0,,0
plate1,F4,F,4,15.0,PMBTA-9,,testdata_251109-GOx-1.csv,ok,2.466262626262626,2.466262626262626,119.45696969696971,0.9901177475024908,10,6.0,276.0,initial_positive_ext,initial_positive_ext,,359.0,1.0,0,6,2,68.9409,9.310954706743063,38.55673357963722,0,,0
plate1,F5,F,5,20.0,PMBTA-9,,testdata_251109-GOx-1.csv,ok,1.3539393939393944,1.3539393939393944,64.96727272727261,0.9842418935602071,11,6.0,306.0,initial_positive_ext_tangent,initial_positive_ext_tangent,,364.0,1.0,0,5,4,18.90315,16.252552247122765,22.396482377985745,0,,0
plate1,F6,F,6,40.0,PMBTA-9,,testdata_251109-GOx-1.csv,ok,0.35047393364928925,0.35047393364928925,6.435071090047425,0.9912792764450485,15,126.0,576.0,initial_positive_ext_intskip1,initial_positive_ext_intskip1,,160.0,1.0,0,5,4,5.559749999999999,4.678545027067727,34.19866626788577,4,13,1
plate1,F7,F,7,60.0,PMBTA-9,,testdata_251109-GOx-1.csv,ok,0.1960317460317461,0.1960317460317461,17.990476190476173,0.9290663499170055,8,6.0,216.0,initial_positive,initial_positive,,37.0,1.0,0,6,5,4.4478,3.7233177729137275,9.937373669568704,0,,0
plate1,G1,G,1,0.0,PMBTA-10,,testdata_251109-GOx-1.csv,ok,4.006666666666667,4.006666666666667,99.96000000000012,0.9870821582387792,5,6.0,126.0,initial_positive_skip1_tangent,initial_positive_skip1_tangent,,456.0,1.0,0,5,3,67.82894999999999,19.446336415890798,23.449146936867294,0,6,1
plate1,G2,G,2,5.0,PMBTA-10,,testdata_251109-GOx-1.csv,ok,3.2933333333333334,3.2933333333333334,111.04000000000018,0.9819255778020988,5,6.0,126.0,initial_positive_ext_tangent,initial_positive_ext_tangent,,372.0,1.0,0,5,4,48.925799999999995,18.956792977716457,19.623572427955676,0,,0
plate1,G3,G,3,10.0,PMBTA-10,,testdata_251109-GOx-1.csv,ok,1.6791919191919193,1.6791919191919193,83.6339393939394,0.9901405201736633,10,6.0,276.0,initial_positive_ext_intskip1_tangent,initial_positive_ext_intskip1_tangent,,456.0,1.0,0,5,3,40.030199999999994,14.438668619895376,31.581859242315144,0,17,1
plate1,G4,G,4,15.0,PMBTA-10,,testdata_251109-GOx-1.csv,ok,1.0590457980515342,1.0590457980515342,58.963397978694296,0.9846873623613728,20,6.0,606.0,full_range_outlier_skip,full_range_outlier_skip,,612.0,0.9473684210526315,1,18,18,0.0,23.972409138230983,25.529349030839057,0,16,1
plate1,G5,G,5,20.0,PMBTA-10,,testdata_251109-GOx-1.csv,ok,0.616017316017316,0.616017316017316,35.68917748917755,0.9845843530689314,21,6.0,606.0,initial_positive_ext,initial_positive_ext,,141.0,1.0,0,9,2,20.015099999999997,7.815136827744195,18.04191060346169,0,,0
plate1,G6,G,6,40.0,PMBTA-10,,testdata_251109-GOx-1.csv,ok,0.18666666666666656,0.18666666666666656,17.680000000000017,0.8521739130434783,5,6.0,126.0,initial_positive,initial_positive,,19.0,1.0,0,3,1,7.78365,3.2984845004941277,5.760221094611163,0,,0
plate1,G7,G,7,60.0,PMBTA-10,,testdata_251109-GOx-1.csv,ok,0.15333333333333332,0.15333333333333332,12.679999999999993,0.9887850467289719,4,6.0,96.0,initial_positive_tangent,initial_positive_tangent,,14.0,1.0,0,4,2,2.2239,0.5477225575051655,25.560386016861113,0,,0
plate1,H1,H,1,0.0,PMBTA-11,,testdata_251109-GOx-1.csv,ok,3.553333333333333,3.553333333333333,366.2800000000002,0.7870984008068003,5,6.0,126.0,initial_positive,initial_positive,,332.0,1.0,0,4,3,21.12705,78.40561204403674,4.23439077056789,0,,0
plate1,H2,H,2,5.0,PMBTA-11,,testdata_251109-GOx-1.csv,ok,3.5866666666666647,3.5866666666666647,378.8800000000003,0.9132223582417306,5,6.0,126.0,initial_positive,initial_positive,,324.0,1.0,0,4,3,37.8063,46.90756868566094,6.907200886304641,0,,0
plate1,H3,H,3,10.0,PMBTA-11,,testdata_251109-GOx-1.csv,ok,3.639999999999998,3.639999999999998,284.8266666666668,0.9622173107130672,6,6.0,156.0,initial_positive,initial_positive,,444.0,1.0,0,5,5,25.574849999999998,36.95522816718749,12.014538186350993,0,,0
plate1,H4,H,4,15.0,PMBTA-11,,testdata_251109-GOx-1.csv,ok,3.1266666666666665,3.1266666666666665,154.44000000000014,0.9938056855764191,5,6.0,126.0,initial_positive_ext_tangent,initial_positive_ext_tangent,,370.0,1.0,0,5,4,51.149699999999996,10.472821969268825,35.32954165416761,0,,0
plate1,H5,H,5,20.0,PMBTA-11,,testdata_251109-GOx-1.csv,ok,2.1657142857142846,2.1657142857142846,134.24380952380955,0.9905225882824681,6,6.0,156.0,initial_positive_ext_tangent,initial_positive_ext_tangent,,328.0,1.0,0,5,2,53.373599999999996,10.8537170869327,30.220061696178202,0,,0
plate1,H6,H,6,40.0,PMBTA-11,,testdata_251109-GOx-1.csv,ok,0.684848484848485,0.684848484848485,45.1636363636363,0.984578610532809,11,6.0,306.0,initial_positive_ext_tangent,initial_positive_ext_tangent,,216.0,1.0,0,7,3,15.5673,8.131156281817418,26.56448757269423,0,,0
plate1,H7,H,7,60.0,PMBTA-11,,testdata_251109-GOx-1.csv,ok,0.21077694235588978,0.21077694235588978,24.36390977443611,0.9436199359148381,20,6.0,576.0,initial_positive_post_long_ext,initial_positive_post_long_ext,,114.0,1.0,0,15,7,7.78365,8.912599850224709,12.7908805416764,0,,0

File: data/processed/260205-R3/fit/summary_simple.csv
run_id,polymer_id,heat_min,abs_activity,REA_percent
260205-R3,GOx,0.0,5.806666666666666,100.00000000000001
260205-R3,GOx,5.0,3.868571428571427,66.62292930949646
260205-R3,GOx,10.0,3.553333333333334,61.1940298507463
260205-R3,GOx,15.0,2.729523809523809,47.00672461866492
260205-R3,GOx,20.0,2.1293650793650802,36.67104040238371
260205-R3,GOx,40.0,1.0715151515151518,18.45318860244234
260205-R3,GOx,60.0,0.59810379241517,10.300294932523022
260205-R3,PMPC,0.0,4.933333333333333,100.0
260205-R3,PMPC,5.0,4.46,90.40540540540542
260205-R3,PMPC,10.0,3.155555555555557,63.96396396396399
260205-R3,PMPC,15.0,2.1888888888888896,44.36936936936939
260205-R3,PMPC,20.0,1.55,31.418918918918923
260205-R3,PMPC,40.0,0.9581818181818184,19.42260442260443
260205-R3,PMPC,60.0,0.596883116883117,12.098982098982104
260205-R3,PMTAC,0.0,4.946666666666665,100.0
260205-R3,PMTAC,5.0,5.346666666666667,108.08625336927226
260205-R3,PMTAC,10.0,2.82095238095238,57.02733923758182
260205-R3,PMTAC,15.0,2.0460317460317468,41.36182774996794
260205-R3,PMTAC,20.0,1.5183838383838382,30.695091072449564
260205-R3,PMTAC,40.0,0.7155844155844155,14.465992228795466
260205-R3,PMTAC,60.0,0.5337662337662339,10.790422515489904
260205-R3,PMBTA-4,0.0,5.413333333333335,100.0
260205-R3,PMBTA-4,5.0,6.199999999999999,114.53201970443344
260205-R3,PMBTA-4,10.0,5.3599999999999985,99.0147783251231
260205-R3,PMBTA-4,15.0,4.073333333333334,75.2463054187192
260205-R3,PMBTA-4,20.0,3.0895238095238087,57.07248416608019
260205-R3,PMBTA-4,40.0,1.5169696969696973,28.022839229735776
260205-R3,PMBTA-4,60.0,1.014545454545455,18.74160322436185
260205-R3,PMBTA-6,0.0,4.666666666666666,100.0
260205-R3,PMBTA-6,5.0,5.453333333333334,116.85714285714288
260205-R3,PMBTA-6,10.0,4.926666666666665,105.57142857142856
260205-R3,PMBTA-6,15.0,4.633333333333333,99.28571428571428
260205-R3,PMBTA-6,20.0,2.97142857142857,63.67346938775508
260205-R3,PMBTA-6,40.0,1.7447619047619043,37.38775510204081
260205-R3,PMBTA-6,60.0,1.0238596491228074,21.939849624060162
260205-R3,PMBTA-9,0.0,4.126666666666665,100.0
260205-R3,PMBTA-9,5.0,4.146666666666666,100.48465266558968
260205-R3,PMBTA-9,10.0,4.593333333333333,111.3085621970921
260205-R3,PMBTA-9,15.0,2.466262626262626,59.76403779311697
260205-R3,PMBTA-9,20.0,1.3539393939393944,32.809516815978874
260205-R3,PMBTA-9,40.0,0.35047393364928925,8.4929063081411
260205-R3,PMBTA-9,60.0,0.1960317460317461,4.75036541272406
260205-R3,PMBTA-10,0.0,4.006666666666667,100.0
260205-R3,PMBTA-10,5.0,3.2933333333333334,82.19633943427621
260205-R3,PMBTA-10,10.0,1.6791919191919193,41.90994806635406
260205-R3,PMBTA-10,15.0,1.0590457980515342,26.4320914655125
260205-R3,PMBTA-10,20.0,0.616017316017316,15.374808220066123
260205-R3,PMBTA-10,40.0,0.18666666666666656,4.6589018302828595
260205-R3,PMBTA-10,60.0,0.15333333333333332,3.8269550748752077
260205-R3,PMBTA-11,0.0,3.553333333333333,100.0
260205-R3,PMBTA-11,5.0,3.5866666666666647,100.93808630393993
260205-R3,PMBTA-11,10.0,3.639999999999998,102.43902439024386
260205-R3,PMBTA-11,15.0,3.1266666666666665,87.99249530956848
260205-R3,PMBTA-11,20.0,2.1657142857142846,60.948807290270686
260205-R3,PMBTA-11,40.0,0.684848484848485,19.273409517311965
260205-R3,PMBTA-11,60.0,0.21077694235588978,5.931808884312097
