Repository: shunkohvamos/gox_plate_pipeline

# GOx plate pipeline

酵素熱耐性（t50 / REA / FoG）解析パイプライン。生データから初速フィット・REA・t50・FoG まで一貫して実行できる。

---

## 生データを入れた後の実行順（推奨フロー）

実験の生データを **日付フォルダ**（例: `data/raw/260204-1/`）に入れたら、次の順で実行する。

### 1. 生データと row map を用意する

- **生データ**: `data/raw/{run_id}/` に CSV を入れる（例: `data/raw/260204-1/1-testdata.csv`）。
- **row map**: `data/meta/{run_id}.tsv` を用意する（行・ウェルと polymer_id の対応）。  
  - まだ無い場合は **「Generate TSV template from raw」** でテンプレートを出し、編集して `data/meta/{run_id}.tsv` として保存。

### 2. launch.json を更新する（新規 run を追加したとき）

- **「Generate launch.json from data」** を実行する。  
- `data/raw` と `data/meta` をスキャンし、以下が Run and Debug に追加される。  
  - `Extract clean CSV ({run_id})`  
  - `Fit rates+REA ({run_id})`（通常運用: well単位fit画像なし）  
  - `Fit rates+REA [well plots] ({run_id})`（必要時のみ: well単位fit画像あり）

### 3. Round 対応を決める（BO に使う run だけ）

- **「全フォルダ–Round対応TSVを出力」** を実行する。  
- `meta/bo_run_round_map.tsv` が更新される（全 run_id と round_id の一覧）。  
- エディタで `meta/bo_run_round_map.tsv` を開き、**BO に使う run** には `R1`, `R2`, … を、**使わない run** には `—` を入れる。

### 4. Extract → Fit rates+REA を実行する

**方法 A（1 run ずつ）**

- **「Extract clean CSV ({run_id})」** でその run の tidy/wide を出力。  
- 続けて **「Fit rates+REA ({run_id})」** で初速・REA・t50・fog_summary を出力（well単位fit画像なし）。  
- well単位fit画像が必要なときだけ **「Fit rates+REA [well plots] ({run_id})」** を使う。

**方法 B（Round に含まれる run をまとめて）**

- **「Fit+REA 全run → Round平均FoGまとめ」** を実行する。  
- Round に round_id が付いている run について、extract が無ければ extract → 続けて fit を実行し、最後に round 平均 FoG と GOx 追跡 CSV を出す。

### 5. FoG をどう使うかで分岐

**A. 従来どおり「同じ run の GOx」で FoG を使う場合**

- 4 までで各 run の `data/processed/{run_id}/fit/fog_summary__{run_id}.csv` ができている。  
- Round 平均だけ欲しいとき:  
  `python scripts/build_round_averaged_fog.py --run_round_map meta/bo_run_round_map.tsv --processed_dir data/processed --out data/processed/fog_round_averaged.csv`  
  で `fog_round_averaged.csv` と `fog_round_gox_traceability.csv` ができる。

**B. 「同じプレート → 同じラウンド」の GOx で FoG を使う場合**

- 4 までで各 run の `rates_with_rea.csv` ができている前提。  
- **「FoG（同一プレート→同一ラウンド）計算」** を実行する。  
- `data/processed/fog_plate_aware.csv`、`fog_plate_aware_round_averaged.csv`、`fog_round_gox_traceability.csv` が出力される。

### 6. BO 学習データを作る（必要なら）

- Round 平均 FoG（A または B のどちらか）ができている状態で、  
  `python scripts/build_bo_learning_data.py --catalog meta/bo_catalog_bma.csv --fog_round_averaged data/processed/fog_round_averaged.csv`  
  などで BO 用学習 CSV を生成する。  
- plate-aware 版を使う場合は、`fog_plate_aware_round_averaged.csv` を BO 入力に合わせて利用する（スクリプトのオプションは要確認）。

### 7. ベイズ最適化を実行する

- Run and Debug で **「Bayesian Optimization（Plate-aware）」** を実行する（ワンクリック）。
  - この設定は `bo_learning_plate_aware.csv` を再生成してから BO を実行する。
- 既存の学習 CSV をそのまま使いたい場合は **「Bayesian Optimization（既存学習データ）」** を実行する。
- 出力先: `data/processed/bo_runs/{bo_run_id}/`
  - 三角図（mean/std/EI/UCB）
  - 提案候補ログ・提案一覧
  - 次実験向け上位5提案: `next_experiment_top5__{bo_run_id}.csv`
    - `priority_rank`（優先順位）, `priority_score`（重み付きスコア）, `recommended_top3`（次ラウンド実施推奨）
    - 重みは既定で `FoG 0.45 / t50 0.45 / EI 0.10`
  - t50 / FoG ランキング表（round別・全体）
  - BO 実行マニフェスト（traceability）

---

## 実行順のまとめ（チェックリスト）

| 順番 | やること | 実行方法 |
|------|----------|----------|
| 1 | 生データを `data/raw/{run_id}/` に置く | 手動 |
| 2 | row map `data/meta/{run_id}.tsv` を用意 | テンプレート生成 → 編集 |
| 3 | launch に新 run を反映 | 「Generate launch.json from data」 |
| 4 | Round 割り当てを決める | 「全フォルダ–Round対応TSVを出力」→ `bo_run_round_map.tsv` を編集 |
| 5 | Extract + Fit rates+REA | 「Extract clean CSV」→「Fit rates+REA（通常: well図なし）」または「Fit+REA 全run → Round平均FoGまとめ」 |

# Plate-aware FoG 計算結果

このフォルダには、「FoG（同一プレート→同一ラウンド）計算」を実行した結果が保存されます。

## ファイル一覧

- **fog_plate_aware.csv**: 各ポリマーのFoG値（詳細）
  - 列: `round_id`, `run_id`, `plate_id`, `polymer_id`, `t50_min`, `gox_t50_used_min`, `denominator_source`, `fog`, `log_fog`
  - `denominator_source`: `same_plate`（同じplateのGOxを使用）または `same_round`（round平均GOxを使用）

- **fog_plate_aware_round_averaged.csv**: Round平均FoG値
  - 列: `round_id`, `polymer_id`, `mean_fog`, `mean_log_fog`, `robust_fog`, `robust_log_fog`, `log_fog_mad`, `n_observations`, `run_ids`
  - 同じround内の同じpolymer_idのFoG値を平均化

- **fog_round_gox_traceability.csv**: GOxの追跡可能性情報
  - 列: `round_id`, `run_id`, `heat_min`, `plate_id`, `well`, `abs_activity`, `REA_percent`
  - 各roundで使用されたGOxの詳細情報

- **warnings.md**: 警告情報（警告がある場合のみ生成）
  - 異常GOx t50値の検出情報
  - 見つからない`rates_with_rea.csv`の情報
  - 「FoG（同一プレート→同一ラウンド）計算（異常GOx除外）」の実行方法

## 計算方法

- **分母の選択ルール**: 同じplateのGOx → 同じroundのGOx
  - 各`(run_id, plate_id, polymer_id)`について：
    - 同じ`(run_id, plate_id)`にGOxがある場合: そのGOx t50を使用（`denominator_source = "same_plate"`）
      - ただし、same_plate GOxが異常値閾値を外れる場合は `same_round` にフォールバック（分母ガード）
    - 同じplateにGOxがない場合: round平均GOx t50を使用（`denominator_source = "same_round"`）

- **Round平均GOx t50**: すべての`(run, plate)`のGOx t50を単純平均（各plateが等しい重み）

- **Round平均FoG**: 各`(round_id, polymer_id)`について、FoG値を平均化

## 関連する実行設定

- **「FoG（同一プレート→同一ラウンド）計算」**: 通常実行（警告のみ、異常値は除外しない）
- **「FoG（同一プレート→同一ラウンド）計算（異常GOx除外）」**: 異常GOx t50値を除外して実行

## 次のステップ

Round平均FoGが生成されたら、BO学習データを作成できます：
- **「BO学習データ作成（Plate-aware Round平均FoG）」**を実行

File: data/processed/260209-3/fit/ranking/csv/t50_ranking__260209-3.csv
run_id,polymer_id,reference_polymer_id,t50_min,t50_sem_min,t50_activity_adjusted_min,t50_activity_adjusted_sem_min,t50_censored,t50_definition,t50_target_rea_percent,rea_at_20_percent,abs_activity_at_0,gox_abs_activity_at_0_ref,gox_abs_activity_at_0,abs0_vs_gox,activity_weight,use_for_bo,rank_t50
260209-3,PMBTA-11,GOX,13.740395923646917,,11.535326294383026,,0,rea50,50.0,36.63417819483412,19.68952380952381,23.45333333333333,23.45333333333333,0.8395192073418339,0.8395192073418339,True,1
260209-3,PMBTA-4,GOX,12.630045369733926,,11.148864056171362,,0,rea50,50.0,32.654621117221176,20.70285714285713,23.45333333333333,23.45333333333333,0.8827255745959551,0.8827255745959551,True,2
260209-3,PMBTA-7,GOX,10.306793152544651,,10.306793152544651,,0,rea50,50.0,25.73209746312276,25.03333333333333,23.45333333333333,23.45333333333333,1.0673678226264924,1.0,True,3
260209-3,PMBTA-9,GOX,9.75560789253103,,9.75560789253103,,0,rea50,50.0,22.31214731214732,25.653333333333325,23.45333333333333,23.45333333333333,1.0938032973280272,1.0,True,4
260209-3,PMBTA-3,GOX,9.521070422484636,,9.521070422484636,,0,rea50,50.0,21.40056301359876,24.34333333333333,23.45333333333333,23.45333333333333,1.0379476975554291,1.0,True,5
260209-3,GOx,GOX,9.279807323092594,,9.279807323092594,,0,rea50,50.0,26.10655404856656,23.45333333333333,23.45333333333333,23.45333333333333,1.0,1.0,True,6
260209-3,PMBTA-5,GOX,9.237697733442822,,9.237697733442822,,0,rea50,50.0,21.43587131822426,25.5,23.45333333333333,23.45333333333333,1.0872654917566802,1.0,True,7
260209-3,GOx with DMSO,GOX,8.965201494920208,,8.965201494920208,,0,rea50,50.0,24.659706620853697,25.22333333333333,23.45333333333333,23.45333333333333,1.07546901648664,1.0,True,8
260209-3,PMPC,GOX,13.272634631360342,,8.803778542433015,,0,rea50,50.0,27.899676924746583,15.55666666666666,23.45333333333333,23.45333333333333,0.6633030130756109,0.6633030130756109,True,9
260209-3,PMBTA-8,GOX,8.766010793238843,,8.766010793238843,,0,rea50,50.0,20.961938127189608,25.51666666666666,23.45333333333333,23.45333333333333,1.0879761227970437,1.0,True,10
260209-3,PMBTA-2,GOX,8.541791386659327,,8.541791386659327,,0,rea50,50.0,17.729386737333428,26.00666666666666,23.45333333333333,23.45333333333333,1.1088686753837407,1.0,True,11
260209-3,PMBTA-1,GOX,8.510347507197883,,8.510347507197883,,0,rea50,50.0,21.02593210117421,26.84666666666666,23.45333333333333,23.45333333333333,1.1446844798180784,1.0,True,12
260209-3,PMBTA-10,GOX,12.47311347544286,,7.96676690714045,,0,rea50,50.0,24.73138788225571,14.979999999999997,23.45333333333333,23.45333333333333,0.6387151790790221,0.6387151790790221,True,13
260209-3,PMBTA-6,GOX,7.709950827237026,,7.709950827237026,,0,rea50,50.0,16.989517972664046,28.48,23.45333333333333,23.45333333333333,1.2143263217737352,1.0,True,14
260209-3,PMTAC,GOX,8.038680243748136,,6.607845846132314,,0,rea50,50.0,32.38682829192115,19.27878787878788,23.45333333333333,23.45333333333333,0.822006305235413,0.822006305235413,True,15
