Repository: shunkohvamos/gox_plate_pipeline

# GOx plate pipeline

酵素熱耐性（t50 / REA / FoG）解析パイプライン。生データから初速フィット・REA・t50・FoG まで一貫して実行できる。

---

## 生データを入れた後の実行順（推奨フロー）

実験の生データを **日付フォルダ**（例: `data/raw/260204-1/`）に入れたら、次の順で実行する。

### 1. 生データと row map を用意する

- **生データ**: `data/raw/{run_id}/` に CSV を入れる（例: `data/raw/260204-1/1-testdata.csv`）。
- **row map**: `data/meta/{run_id}.tsv` を用意する（行・ウェルと polymer_id の対応）。  
  - まだ無い場合は **「Generate TSV template from raw」** でテンプレートを出し、編集して `data/meta/{run_id}.tsv` として保存。

### 2. launch.json を更新する（新規 run を追加したとき）

- **「Generate launch.json from data」** を実行する。  
- `data/raw` と `data/meta` をスキャンし、以下が Run and Debug に追加される。  
  - `Extract clean CSV ({run_id})`  
  - `Fit rates+REA ({run_id})`（通常運用: well単位fit画像なし）  
  - `Fit rates+REA [well plots] ({run_id})`（必要時のみ: well単位fit画像あり）

### 3. Round 対応を決める（BO に使う run だけ）

- **「全フォルダ–Round対応TSVを出力」** を実行する。  
- `meta/bo_run_round_map.tsv` が更新される（全 run_id と round_id の一覧）。  
- エディタで `meta/bo_run_round_map.tsv` を開き、**BO に使う run** には `R1`, `R2`, … を、**使わない run** には `—` を入れる。

### 4. Extract → Fit rates+REA を実行する

**方法 A（1 run ずつ）**

- **「Extract clean CSV ({run_id})」** でその run の tidy/wide を出力。  
- 続けて **「Fit rates+REA ({run_id})」** で初速・REA・t50・fog_summary を出力（well単位fit画像なし）。  
- well単位fit画像が必要なときだけ **「Fit rates+REA [well plots] ({run_id})」** を使う。

**方法 B（Round に含まれる run をまとめて）**

- **「Fit+REA 全run → Round平均FoGまとめ」** を実行する。  
- Round に round_id が付いている run について、extract が無ければ extract → 続けて fit を実行し、最後に round 平均 FoG と GOx 追跡 CSV を出す。

### 5. FoG をどう使うかで分岐

**A. 従来どおり「同じ run の GOx」で FoG を使う場合**

- 4 までで各 run の `data/processed/{run_id}/fit/fog_summary__{run_id}.csv` ができている。  
- Round 平均だけ欲しいとき:  
  `python scripts/build_round_averaged_fog.py --run_round_map meta/bo_run_round_map.tsv --processed_dir data/processed --out data/processed/fog_round_averaged.csv`  
  で `fog_round_averaged.csv` と `fog_round_gox_traceability.csv` ができる。

**B. 「同じプレート → 同じラウンド」の GOx で FoG を使う場合**

- 4 までで各 run の `rates_with_rea.csv` ができている前提。  
- **「FoG（同一プレート→同一ラウンド）計算」** を実行する。  
- `data/processed/fog_plate_aware.csv`、`fog_plate_aware_round_averaged.csv`、`fog_round_gox_traceability.csv` が出力される。

### 6. BO 学習データを作る（必要なら）

- Round 平均 FoG（A または B のどちらか）ができている状態で、  
  `python scripts/build_bo_learning_data.py --catalog meta/bo_catalog_bma.csv --fog_round_averaged data/processed/fog_round_averaged.csv`  
  などで BO 用学習 CSV を生成する。  
- plate-aware 版を使う場合は、`fog_plate_aware_round_averaged.csv` を BO 入力に合わせて利用する（スクリプトのオプションは要確認）。

### 7. ベイズ最適化を実行する

- Run and Debug で **「Bayesian Optimization（Plate-aware）」** を実行する（ワンクリック）。
  - この設定は `bo_learning_plate_aware.csv` を再生成してから BO を実行する。
- 既存の学習 CSV をそのまま使いたい場合は **「Bayesian Optimization（既存学習データ）」** を実行する。
- 出力先: `data/processed/bo_runs/{bo_run_id}/`
  - 三角図（mean/std/EI/UCB）
  - 提案候補ログ・提案一覧
  - 次実験向け上位5提案: `next_experiment_top5__{bo_run_id}.csv`
    - `priority_rank`（優先順位）, `priority_score`（重み付きスコア）, `recommended_top3`（次ラウンド実施推奨）
    - 重みは既定で `FoG 0.45 / t50 0.45 / EI 0.10`
  - t50 / FoG ランキング表（round別・全体）
  - BO 実行マニフェスト（traceability）

---

## 実行順のまとめ（チェックリスト）

| 順番 | やること | 実行方法 |
|------|----------|----------|
| 1 | 生データを `data/raw/{run_id}/` に置く | 手動 |
| 2 | row map `data/meta/{run_id}.tsv` を用意 | テンプレート生成 → 編集 |
| 3 | launch に新 run を反映 | 「Generate launch.json from data」 |
| 4 | Round 割り当てを決める | 「全フォルダ–Round対応TSVを出力」→ `bo_run_round_map.tsv` を編集 |
| 5 | Extract + Fit rates+REA | 「Extract clean CSV」→「Fit rates+REA（通常: well図なし）」または「Fit+REA 全run → Round平均FoGまとめ」 |

# Plate-aware FoG 計算結果

このフォルダには、「FoG（同一プレート→同一ラウンド）計算」を実行した結果が保存されます。

## ファイル一覧

- **fog_plate_aware.csv**: 各ポリマーのFoG値（詳細）
  - 列: `round_id`, `run_id`, `plate_id`, `polymer_id`, `t50_min`, `gox_t50_used_min`, `denominator_source`, `fog`, `log_fog`
  - `denominator_source`: `same_plate`（同じplateのGOxを使用）または `same_round`（round平均GOxを使用）

- **fog_plate_aware_round_averaged.csv**: Round平均FoG値
  - 列: `round_id`, `polymer_id`, `mean_fog`, `mean_log_fog`, `robust_fog`, `robust_log_fog`, `log_fog_mad`, `n_observations`, `run_ids`
  - 同じround内の同じpolymer_idのFoG値を平均化

- **fog_round_gox_traceability.csv**: GOxの追跡可能性情報
  - 列: `round_id`, `run_id`, `heat_min`, `plate_id`, `well`, `abs_activity`, `REA_percent`
  - 各roundで使用されたGOxの詳細情報

- **warnings.md**: 警告情報（警告がある場合のみ生成）
  - 異常GOx t50値の検出情報
  - 見つからない`rates_with_rea.csv`の情報
  - 「FoG（同一プレート→同一ラウンド）計算（異常GOx除外）」の実行方法

## 計算方法

- **分母の選択ルール**: 同じplateのGOx → 同じroundのGOx
  - 各`(run_id, plate_id, polymer_id)`について：
    - 同じ`(run_id, plate_id)`にGOxがある場合: そのGOx t50を使用（`denominator_source = "same_plate"`）
      - ただし、same_plate GOxが異常値閾値を外れる場合は `same_round` にフォールバック（分母ガード）
    - 同じplateにGOxがない場合: round平均GOx t50を使用（`denominator_source = "same_round"`）

- **Round平均GOx t50**: すべての`(run, plate)`のGOx t50を単純平均（各plateが等しい重み）

- **Round平均FoG**: 各`(round_id, polymer_id)`について、FoG値を平均化

## 関連する実行設定

- **「FoG（同一プレート→同一ラウンド）計算」**: 通常実行（警告のみ、異常値は除外しない）
- **「FoG（同一プレート→同一ラウンド）計算（異常GOx除外）」**: 異常GOx t50値を除外して実行

## 次のステップ

Round平均FoGが生成されたら、BO学習データを作成できます：
- **「BO学習データ作成（Plate-aware Round平均FoG）」**を実行

File: data/processed/260211-2/fit/ranking/fog_ranking__260211-2.csv
run_id,polymer_id,fog,log_fog,fog_missing_reason,gox_t50_same_run_min,t50_min,t50_censored,use_for_bo,rank_fog
260211-2,PMBTA-10,1.5956638764220237,0.4672898731019348,,13.725580993734107,21.90141377460622,0,True,1
260211-2,PMTAC,1.0910416884840104,0.08713291738030678,,13.725580993734107,14.975181062827703,0,True,2
260211-2,PMBTA-11,1.071524111959006,0.06908203867317866,,13.725580993734107,14.707290985432351,0,True,3
260211-2,PMBTA-5,1.0142944196266372,0.014193217685612436,,13.725580993734107,13.92178020807794,0,True,4
260211-2,PMBTA-9,1.0039162085074396,0.003908560124840227,,13.725580993734107,13.77933323079132,0,True,5
260211-2,GOx,1.0,0.0,,13.725580993734107,13.725580993734107,0,True,6
260211-2,PMBTA-4,0.9708517692901263,-0.029581480129855692,,13.725580993734107,13.325504592301687,0,True,7
260211-2,GOx with DMSO,0.9495204890832505,-0.051798170149292416,,13.725580993734107,13.032720378122177,0,True,8
260211-2,PMBTA-6,0.9243008269244841,-0.07871769006235804,,13.725580993734107,12.686565862527418,0,True,9
260211-2,PMBTA-3,0.9166490190771217,-0.0870306290908175,,13.725580993734107,12.581540354169954,0,True,10
260211-2,PMBTA-8,0.9056233207140945,-0.09913182019286308,,13.725580993734107,12.430206238275742,0,True,11
260211-2,PMBTA-7,0.8966662532539017,-0.10907155610959646,,13.725580993734107,12.307265283384528,0,True,12
260211-2,GOx with EtOH,0.8912660348826307,-0.11511231596231357,,13.725580993734107,12.233144148745795,0,True,13
260211-2,PMBTA-1,0.863715118929397,-0.14651228801015984,,13.725580993734107,11.854991820378126,0,True,14
260211-2,PMBTA-2,0.8485762107969449,-0.16419538007734447,,13.725580993734107,11.647201510649454,0,True,15
260211-2,PMPC,0.8240529780670256,-0.1935204573687591,,13.725580993734107,11.310605893586755,0,True,16

File: data/processed/260211-2/fit/ranking/t50_ranking__260211-2.csv
run_id,polymer_id,reference_polymer_id,t50_min,t50_sem_min,t50_activity_adjusted_min,t50_activity_adjusted_sem_min,t50_censored,t50_definition,t50_target_rea_percent,rea_at_20_percent,abs_activity_at_0,gox_abs_activity_at_0_ref,gox_abs_activity_at_0,abs0_vs_gox,activity_weight,use_for_bo,rank_t50
260211-2,PMBTA-11,GOX,14.707290985432351,,14.707290985432351,,0,rea50,50.0,31.555865643376823,33.443333333333335,32.51666666666666,32.51666666666666,1.0284982060481807,1.0,True,1
260211-2,GOx,GOX,13.725580993734107,,13.725580993734107,,0,rea50,50.0,28.41326792121256,32.51666666666666,32.51666666666666,32.51666666666666,1.0,1.0,True,2
260211-2,PMBTA-9,GOX,13.77933323079132,,13.35980868240126,,0,rea50,50.0,27.17024640264228,31.526666666666657,32.51666666666666,32.51666666666666,0.9695540748334187,0.9695540748334187,True,3
260211-2,PMBTA-4,GOX,13.325504592301687,,13.325504592301687,,0,rea50,50.0,26.45298151807508,32.773333333333326,32.51666666666666,32.51666666666666,1.0078933880061507,1.0,True,4
260211-2,PMBTA-5,GOX,13.92178020807794,,12.994137241881049,,0,rea50,50.0,27.253471405036475,30.349999999999987,32.51666666666666,32.51666666666666,0.9333675038441823,0.9333675038441823,True,5
260211-2,PMBTA-6,GOX,12.686565862527418,,12.686565862527418,,0,rea50,50.0,20.395658263305315,32.63999999999999,32.51666666666666,32.51666666666666,1.0037929267042542,1.0,True,6
260211-2,PMBTA-10,GOX,21.90141377460622,,12.582180730755761,,0,rea50,50.0,55.48932554434408,18.680555555555564,32.51666666666666,32.51666666666666,0.5744917136511195,0.5744917136511195,True,7
260211-2,PMBTA-3,GOX,12.581540354169954,,12.581540354169954,,0,rea50,50.0,22.394500733462973,32.56999999999999,32.51666666666666,32.51666666666666,1.0016401845207585,1.0,True,8
260211-2,GOx with DMSO,GOX,13.032720378122177,,12.24982195253739,,0,rea50,50.0,20.37922814452427,30.563333333333325,32.51666666666666,32.51666666666666,0.9399282419272168,0.9399282419272168,True,9
260211-2,PMBTA-8,GOX,12.430206238275742,,11.803280408523651,,0,rea50,50.0,18.23888084278887,30.87666666666666,32.51666666666666,32.51666666666666,0.9495643259866736,0.9495643259866736,True,10
260211-2,PMBTA-7,GOX,12.307265283384528,,11.759714987844921,,0,rea50,50.0,19.61903740146419,31.07,32.51666666666666,32.51666666666666,0.9555099948744236,0.9555099948744236,True,11
260211-2,PMPC,GOX,11.310605893586755,,11.310605893586755,,0,rea50,50.0,19.33150439256529,35.75666666666666,32.51666666666666,32.51666666666666,1.0996412096360841,1.0,True,12
260211-2,PMBTA-1,GOX,11.854991820378126,,11.15499435358799,,0,rea50,50.0,17.810841517127596,30.59666666666666,32.51666666666666,32.51666666666666,0.940953357252691,0.940953357252691,True,13
260211-2,PMBTA-2,GOX,11.647201510649454,,11.129017455742039,,0,rea50,50.0,18.7104387941208,31.07,32.51666666666666,32.51666666666666,0.9555099948744236,0.9555099948744236,True,14
260211-2,GOx with EtOH,GOX,12.233144148745795,,11.05184001874902,,0,rea50,50.0,19.37883970109093,29.37666666666666,32.51666666666666,32.51666666666666,0.9034341363403383,0.9034341363403383,True,15
260211-2,PMTAC,GOX,9.156824289850892,,6.176515000227459,,0,rea50,50.0,27.065700257189643,21.933333333333326,32.51666666666666,32.51666666666666,0.6745258841619681,0.6745258841619681,True,16
