Repository: shunkohvamos/gox_plate_pipeline

# GOx plate pipeline

酵素熱耐性（t50 / REA / FoG）解析パイプライン。生データから初速フィット・REA・t50・FoG まで一貫して実行できる。

---

## 生データを入れた後の実行順（推奨フロー）

実験の生データを **日付フォルダ**（例: `data/raw/260204-1/`）に入れたら、次の順で実行する。

### 1. 生データと row map を用意する

- **生データ**: `data/raw/{run_id}/` に CSV を入れる（例: `data/raw/260204-1/1-testdata.csv`）。
- **row map**: `data/meta/{run_id}.tsv` を用意する（行・ウェルと polymer_id の対応）。  
  - まだ無い場合は **「Generate TSV template from raw」** でテンプレートを出し、編集して `data/meta/{run_id}.tsv` として保存。

### 2. launch.json を更新する（新規 run を追加したとき）

- **「Generate launch.json from data」** を実行する。  
- `data/raw` と `data/meta` をスキャンし、以下が Run and Debug に追加される。  
  - `Extract clean CSV ({run_id})`  
  - `Fit rates+REA ({run_id})`（通常運用: well単位fit画像なし）  
  - `Fit rates+REA [well plots] ({run_id})`（必要時のみ: well単位fit画像あり）

### 3. Round 対応を決める（BO に使う run だけ）

- **「全フォルダ–Round対応TSVを出力」** を実行する。  
- `meta/bo_run_round_map.tsv` が更新される（全 run_id と round_id の一覧）。  
- エディタで `meta/bo_run_round_map.tsv` を開き、**BO に使う run** には `R1`, `R2`, … を、**使わない run** には `—` を入れる。

### 4. Extract → Fit rates+REA を実行する

**方法 A（1 run ずつ）**

- **「Extract clean CSV ({run_id})」** でその run の tidy/wide を出力。  
- 続けて **「Fit rates+REA ({run_id})」** で初速・REA・t50・fog_summary を出力（well単位fit画像なし）。  
- well単位fit画像が必要なときだけ **「Fit rates+REA [well plots] ({run_id})」** を使う。

**方法 B（Round に含まれる run をまとめて）**

- **「Fit+REA 全run → Round平均FoGまとめ」** を実行する。  
- Round に round_id が付いている run について、extract が無ければ extract → 続けて fit を実行し、最後に round 平均 FoG と GOx 追跡 CSV を出す。

### 5. FoG をどう使うかで分岐

**A. 従来どおり「同じ run の GOx」で FoG を使う場合**

- 4 までで各 run の `data/processed/{run_id}/fit/fog_summary__{run_id}.csv` ができている。  
- Round 平均だけ欲しいとき:  
  `python scripts/build_round_averaged_fog.py --run_round_map meta/bo_run_round_map.tsv --processed_dir data/processed --out data/processed/fog_round_averaged.csv`  
  で `fog_round_averaged.csv` と `fog_round_gox_traceability.csv` ができる。

**B. 「同じプレート → 同じラウンド」の GOx で FoG を使う場合**

- 4 までで各 run の `rates_with_rea.csv` ができている前提。  
- **「FoG（同一プレート→同一ラウンド）計算」** を実行する。  
- `data/processed/fog_plate_aware.csv`、`fog_plate_aware_round_averaged.csv`、`fog_round_gox_traceability.csv` が出力される。

### 6. BO 学習データを作る（必要なら）

- Round 平均 FoG（A または B のどちらか）ができている状態で、  
  `python scripts/build_bo_learning_data.py --catalog meta/bo_catalog_bma.csv --fog_round_averaged data/processed/fog_round_averaged.csv`  
  などで BO 用学習 CSV を生成する。  
- plate-aware 版を使う場合は、`fog_plate_aware_round_averaged.csv` を BO 入力に合わせて利用する（スクリプトのオプションは要確認）。

### 7. ベイズ最適化を実行する

- Run and Debug で **「Bayesian Optimization（Plate-aware）」** を実行する（ワンクリック）。
  - この設定は `bo_learning_plate_aware.csv` を再生成してから BO を実行する。
- 既存の学習 CSV をそのまま使いたい場合は **「Bayesian Optimization（既存学習データ）」** を実行する。
- 出力先: `data/processed/bo_runs/{bo_run_id}/`
  - 三角図（mean/std/EI/UCB）
  - 提案候補ログ・提案一覧
  - 次実験向け上位5提案: `next_experiment_top5__{bo_run_id}.csv`
    - `priority_rank`（優先順位）, `priority_score`（重み付きスコア）, `recommended_top3`（次ラウンド実施推奨）
    - 重みは既定で `FoG 0.45 / t50 0.45 / EI 0.10`
  - t50 / FoG ランキング表（round別・全体）
  - BO 実行マニフェスト（traceability）

---

## 実行順のまとめ（チェックリスト）

| 順番 | やること | 実行方法 |
|------|----------|----------|
| 1 | 生データを `data/raw/{run_id}/` に置く | 手動 |
| 2 | row map `data/meta/{run_id}.tsv` を用意 | テンプレート生成 → 編集 |
| 3 | launch に新 run を反映 | 「Generate launch.json from data」 |
| 4 | Round 割り当てを決める | 「全フォルダ–Round対応TSVを出力」→ `bo_run_round_map.tsv` を編集 |
| 5 | Extract + Fit rates+REA | 「Extract clean CSV」→「Fit rates+REA（通常: well図なし）」または「Fit+REA 全run → Round平均FoGまとめ」 |

# Plate-aware FoG 計算結果

このフォルダには、「FoG（同一プレート→同一ラウンド）計算」を実行した結果が保存されます。

## ファイル一覧

- **fog_plate_aware.csv**: 各ポリマーのFoG値（詳細）
  - 列: `round_id`, `run_id`, `plate_id`, `polymer_id`, `t50_min`, `gox_t50_used_min`, `denominator_source`, `fog`, `log_fog`
  - `denominator_source`: `same_plate`（同じplateのGOxを使用）または `same_round`（round平均GOxを使用）

- **fog_plate_aware_round_averaged.csv**: Round平均FoG値
  - 列: `round_id`, `polymer_id`, `mean_fog`, `mean_log_fog`, `robust_fog`, `robust_log_fog`, `log_fog_mad`, `n_observations`, `run_ids`
  - 同じround内の同じpolymer_idのFoG値を平均化

- **fog_round_gox_traceability.csv**: GOxの追跡可能性情報
  - 列: `round_id`, `run_id`, `heat_min`, `plate_id`, `well`, `abs_activity`, `REA_percent`
  - 各roundで使用されたGOxの詳細情報

- **warnings.md**: 警告情報（警告がある場合のみ生成）
  - 異常GOx t50値の検出情報
  - 見つからない`rates_with_rea.csv`の情報
  - 「FoG（同一プレート→同一ラウンド）計算（異常GOx除外）」の実行方法

## 計算方法

- **分母の選択ルール**: 同じplateのGOx → 同じroundのGOx
  - 各`(run_id, plate_id, polymer_id)`について：
    - 同じ`(run_id, plate_id)`にGOxがある場合: そのGOx t50を使用（`denominator_source = "same_plate"`）
      - ただし、same_plate GOxが異常値閾値を外れる場合は `same_round` にフォールバック（分母ガード）
    - 同じplateにGOxがない場合: round平均GOx t50を使用（`denominator_source = "same_round"`）

- **Round平均GOx t50**: すべての`(run, plate)`のGOx t50を単純平均（各plateが等しい重み）

- **Round平均FoG**: 各`(round_id, polymer_id)`について、FoG値を平均化

## 関連する実行設定

- **「FoG（同一プレート→同一ラウンド）計算」**: 通常実行（警告のみ、異常値は除外しない）
- **「FoG（同一プレート→同一ラウンド）計算（異常GOx除外）」**: 異常GOx t50値を除外して実行

## 次のステップ

Round平均FoGが生成されたら、BO学習データを作成できます：
- **「BO学習データ作成（Plate-aware Round平均FoG）」**を実行

File: data/processed/260211-3/fit/ranking/t50_ranking__260211-3.csv
run_id,polymer_id,reference_polymer_id,t50_min,t50_sem_min,t50_activity_adjusted_min,t50_activity_adjusted_sem_min,t50_censored,t50_definition,t50_target_rea_percent,rea_at_20_percent,abs_activity_at_0,gox_abs_activity_at_0_ref,gox_abs_activity_at_0,abs0_vs_gox,activity_weight,use_for_bo,rank_t50
260211-3,PMBTA-9,GOX,15.19391232836635,,15.19391232836635,,0,rea50,50.0,31.100691750177468,28.84333333333333,25.546095238095237,25.546095238095237,1.1290701402506766,1.0,True,1
260211-3,PMBTA-11,GOX,15.009073312628932,,15.009073312628932,,0,rea50,50.0,24.66568376399991,30.683333333333334,25.546095238095237,25.546095238095237,1.20109680353721,1.0,True,2
260211-3,PMBTA-8,GOX,14.282165596676473,,14.282165596676473,,0,rea50,50.0,21.264600590556327,26.506666666666664,25.546095238095237,25.546095238095237,1.0376014972002057,1.0,True,3
260211-3,PMPC,GOX,13.056371685933769,,13.056371685933769,,0,rea50,50.0,22.15202315831897,32.29666666666666,25.546095238095237,25.546095238095237,1.2642506169985905,1.0,True,4
260211-3,PMBTA-10,GOX,15.376047964950647,,12.304664091751313,,0,rea50,50.0,32.46265529428253,20.443232323232323,25.546095238095237,25.546095238095237,0.8002488103444731,0.8002488103444731,True,5
260211-3,PMBTA-6,GOX,12.110988377524793,,12.110988377524793,,0,rea50,50.0,19.86070845413044,33.34333333333333,25.546095238095237,25.546095238095237,1.3052223058970895,1.0,True,6
260211-3,PMBTA-7,GOX,11.859744821678028,,11.859744821678028,,0,rea50,50.0,17.063082674743274,32.01666666666666,25.546095238095237,25.546095238095237,1.2532900378028138,1.0,True,7
260211-3,PMTAC,GOX,3.797996661101837,,2.7380481383440127,,0,rea50,50.0,27.33031674208146,18.416666666666668,25.546095238095237,25.546095238095237,0.7209190482936542,0.7209190482936542,True,8
