Repository: shunkohvamos/gox_plate_pipeline

# GOx plate pipeline

酵素熱耐性（t50 / REA / FoG）解析パイプライン。生データから初速フィット・REA・t50・FoG まで一貫して実行できる。

---

## 生データを入れた後の実行順（推奨フロー）

実験の生データを **日付フォルダ**（例: `data/raw/260204-1/`）に入れたら、次の順で実行する。

### 1. 生データと row map を用意する

- **生データ**: `data/raw/{run_id}/` に CSV を入れる（例: `data/raw/260204-1/1-testdata.csv`）。
- **row map**: `data/meta/{run_id}.tsv` を用意する（行・ウェルと polymer_id の対応）。  
  - まだ無い場合は **「Generate TSV template from raw」** でテンプレートを出し、編集して `data/meta/{run_id}.tsv` として保存。

### 2. launch.json を更新する（新規 run を追加したとき）

- **「Generate launch.json from data」** を実行する。  
- `data/raw` と `data/meta` をスキャンし、以下が Run and Debug に追加される。  
  - `Extract clean CSV ({run_id})`  
  - `Fit rates+REA ({run_id})`（通常運用: well単位fit画像なし）  
  - `Fit rates+REA [well plots] ({run_id})`（必要時のみ: well単位fit画像あり）

### 3. Round 対応を決める（BO に使う run だけ）

- **「全フォルダ–Round対応TSVを出力」** を実行する。  
- `meta/bo_run_round_map.tsv` が更新される（全 run_id と round_id の一覧）。  
- エディタで `meta/bo_run_round_map.tsv` を開き、**BO に使う run** には `R1`, `R2`, … を、**使わない run** には `—` を入れる。

### 4. Extract → Fit rates+REA を実行する

**方法 A（1 run ずつ）**

- **「Extract clean CSV ({run_id})」** でその run の tidy/wide を出力。  
- 続けて **「Fit rates+REA ({run_id})」** で初速・REA・t50・fog_summary を出力（well単位fit画像なし）。  
- well単位fit画像が必要なときだけ **「Fit rates+REA [well plots] ({run_id})」** を使う。

**方法 B（Round に含まれる run をまとめて）**

- **「Fit+REA 全run → Round平均FoGまとめ」** を実行する。  
- Round に round_id が付いている run について、extract が無ければ extract → 続けて fit を実行し、最後に round 平均 FoG と GOx 追跡 CSV を出す。

### 5. FoG をどう使うかで分岐

**A. 従来どおり「同じ run の GOx」で FoG を使う場合**

- 4 までで各 run の `data/processed/{run_id}/fit/fog_summary__{run_id}.csv` ができている。  
- Round 平均だけ欲しいとき:  
  `python scripts/build_round_averaged_fog.py --run_round_map meta/bo_run_round_map.tsv --processed_dir data/processed --out data/processed/fog_round_averaged.csv`  
  で `fog_round_averaged.csv` と `fog_round_gox_traceability.csv` ができる。

**B. 「同じプレート → 同じラウンド」の GOx で FoG を使う場合**

- 4 までで各 run の `rates_with_rea.csv` ができている前提。  
- **「FoG（同一プレート→同一ラウンド）計算」** を実行する。  
- `data/processed/fog_plate_aware.csv`、`fog_plate_aware_round_averaged.csv`、`fog_round_gox_traceability.csv` が出力される。

### 6. BO 学習データを作る（必要なら）

- Round 平均 FoG（A または B のどちらか）ができている状態で、  
  `python scripts/build_bo_learning_data.py --catalog meta/bo_catalog_bma.csv --fog_round_averaged data/processed/fog_round_averaged.csv`  
  などで BO 用学習 CSV を生成する。  
- plate-aware 版を使う場合は、`fog_plate_aware_round_averaged.csv` を BO 入力に合わせて利用する（スクリプトのオプションは要確認）。

### 7. ベイズ最適化を実行する

- Run and Debug で **「Bayesian Optimization（Plate-aware）」** を実行する（ワンクリック）。
  - この設定は `bo_learning_plate_aware.csv` を再生成してから BO を実行する。
- 既存の学習 CSV をそのまま使いたい場合は **「Bayesian Optimization（既存学習データ）」** を実行する。
- 出力先: `data/processed/bo_runs/{bo_run_id}/`
  - 三角図（mean/std/EI/UCB）
  - 提案候補ログ・提案一覧
  - 次実験向け上位5提案: `next_experiment_top5__{bo_run_id}.csv`
    - `priority_rank`（優先順位）, `priority_score`（重み付きスコア）, `recommended_top3`（次ラウンド実施推奨）
    - 重みは既定で `FoG 0.45 / t50 0.45 / EI 0.10`
  - t50 / FoG ランキング表（round別・全体）
  - BO 実行マニフェスト（traceability）

---

## 実行順のまとめ（チェックリスト）

| 順番 | やること | 実行方法 |
|------|----------|----------|
| 1 | 生データを `data/raw/{run_id}/` に置く | 手動 |
| 2 | row map `data/meta/{run_id}.tsv` を用意 | テンプレート生成 → 編集 |
| 3 | launch に新 run を反映 | 「Generate launch.json from data」 |
| 4 | Round 割り当てを決める | 「全フォルダ–Round対応TSVを出力」→ `bo_run_round_map.tsv` を編集 |
| 5 | Extract + Fit rates+REA | 「Extract clean CSV」→「Fit rates+REA（通常: well図なし）」または「Fit+REA 全run → Round平均FoGまとめ」 |

# Plate-aware FoG 計算結果

このフォルダには、「FoG（同一プレート→同一ラウンド）計算」を実行した結果が保存されます。

## ファイル一覧

- **fog_plate_aware.csv**: 各ポリマーのFoG値（詳細）
  - 列: `round_id`, `run_id`, `plate_id`, `polymer_id`, `t50_min`, `gox_t50_used_min`, `denominator_source`, `fog`, `log_fog`
  - `denominator_source`: `same_plate`（同じplateのGOxを使用）または `same_round`（round平均GOxを使用）

- **fog_plate_aware_round_averaged.csv**: Round平均FoG値
  - 列: `round_id`, `polymer_id`, `mean_fog`, `mean_log_fog`, `robust_fog`, `robust_log_fog`, `log_fog_mad`, `n_observations`, `run_ids`
  - 同じround内の同じpolymer_idのFoG値を平均化

- **fog_round_gox_traceability.csv**: GOxの追跡可能性情報
  - 列: `round_id`, `run_id`, `heat_min`, `plate_id`, `well`, `abs_activity`, `REA_percent`
  - 各roundで使用されたGOxの詳細情報

- **warnings.md**: 警告情報（警告がある場合のみ生成）
  - 異常GOx t50値の検出情報
  - 見つからない`rates_with_rea.csv`の情報
  - 「FoG（同一プレート→同一ラウンド）計算（異常GOx除外）」の実行方法

## 計算方法

- **分母の選択ルール**: 同じplateのGOx → 同じroundのGOx
  - 各`(run_id, plate_id, polymer_id)`について：
    - 同じ`(run_id, plate_id)`にGOxがある場合: そのGOx t50を使用（`denominator_source = "same_plate"`）
      - ただし、same_plate GOxが異常値閾値を外れる場合は `same_round` にフォールバック（分母ガード）
    - 同じplateにGOxがない場合: round平均GOx t50を使用（`denominator_source = "same_round"`）

- **Round平均GOx t50**: すべての`(run, plate)`のGOx t50を単純平均（各plateが等しい重み）

- **Round平均FoG**: 各`(round_id, polymer_id)`について、FoG値を平均化

## 関連する実行設定

- **「FoG（同一プレート→同一ラウンド）計算」**: 通常実行（警告のみ、異常値は除外しない）
- **「FoG（同一プレート→同一ラウンド）計算（異常GOx除外）」**: 異常GOx t50値を除外して実行

## 次のステップ

Round平均FoGが生成されたら、BO学習データを作成できます：
- **「BO学習データ作成（Plate-aware Round平均FoG）」**を実行

File: data/processed/260216-1/fit/ranking/csv/t50_ranking__260216-1.csv
run_id,polymer_id,reference_polymer_id,t50_min,t50_sem_min,t50_activity_adjusted_min,t50_activity_adjusted_sem_min,t50_censored,t50_definition,t50_target_rea_percent,rea_at_20_percent,abs_activity_at_0,gox_abs_activity_at_0_ref,gox_abs_activity_at_0,abs0_vs_gox,activity_weight,use_for_bo,rank_t50
260216-1,PMTAC,GOX,19.26352858803908,,13.515344931740183,,0,rea50,50.0,51.635956428789584,14.883333333333336,21.213333333333328,21.213333333333328,0.7016027655562542,0.7016027655562542,True,1
260216-1,PMBTA-5,GOX,12.632594887455902,,12.53731447347132,,0,rea50,50.0,32.990289212581814,21.053333333333327,21.213333333333328,21.213333333333328,0.9924575738529227,0.9924575738529227,True,2
260216-1,PMBTA-4,GOX,12.407674608811318,,12.407674608811318,,0,rea50,50.0,26.557475001318025,27.09666666666666,21.213333333333328,21.213333333333328,1.2773412947831553,1.0,True,3
260216-1,PMBTA-6,GOX,12.090564974711596,,12.090564974711596,,0,rea50,50.0,21.98310645500269,26.98333333333333,21.213333333333328,21.213333333333328,1.2719987429289756,1.0,True,4
260216-1,PMPC,GOX,12.025401003230913,,12.025401003230913,,0,rea50,50.0,26.61735152007525,22.273333333333326,21.213333333333328,21.213333333333328,1.049968573224387,1.0,True,5
260216-1,PMBTA-1,GOX,11.310541246843163,,11.310541246843163,,0,rea50,50.0,18.99310166143084,26.733333333333327,21.213333333333328,21.213333333333328,1.2602137020741673,1.0,True,6
260216-1,PMBTA-10,GOX,14.495195291164034,,11.235067039526788,,0,rea50,50.0,38.43025470272395,16.442222222222224,21.213333333333328,21.213333333333328,0.7750890425309033,0.7750890425309033,True,7
260216-1,PMBTA-3,GOX,10.871589138805012,,10.871589138805012,,0,rea50,50.0,18.04997980853744,25.513333333333325,21.213333333333328,21.213333333333328,1.2027027027027026,1.0,True,8
260216-1,GOx with EtOH,GOX,11.465711107860628,,10.20995990701543,,0,rea50,50.0,22.566739771610063,18.89,21.213333333333328,21.213333333333328,0.8904776869893152,0.8904776869893152,False,9
260216-1,PMBTA-11,GOX,10.055289552842009,,10.055289552842009,,0,rea50,50.0,21.101245548834523,30.623333333333328,21.213333333333328,21.213333333333328,1.4435889377749844,1.0,True,10
260216-1,PMBTA-2,GOX,9.452223674357466,,9.452223674357466,,0,rea50,50.0,14.780390948615254,27.82,21.213333333333328,21.213333333333328,1.3114393463230676,1.0,True,11
260216-1,GOx with DMSO,GOX,8.99259959629535,,8.99259959629535,,0,rea50,50.0,20.247469066366715,22.01333333333333,21.213333333333328,21.213333333333328,1.0377121307353865,1.0,False,12
260216-1,PMBTA-7,GOX,8.870599080989379,,8.870599080989379,,0,rea50,50.0,13.972293955442732,27.693333333333324,21.213333333333328,21.213333333333328,1.3054682589566309,1.0,True,13
260216-1,GOx,GOX,8.754330259067764,,8.754330259067764,,0,rea50,50.0,16.799448194797037,21.213333333333328,21.213333333333328,21.213333333333328,1.0,1.0,True,14
260216-1,PMBTA-8,GOX,8.523053122848983,,8.523053122848983,,0,rea50,50.0,13.832869511440949,28.0,21.213333333333328,21.213333333333328,1.3199245757385296,1.0,True,15
260216-1,PMBTA-9,GOX,8.483971119154148,,8.483971119154148,,0,rea50,50.0,14.220975179955849,29.82333333333333,21.213333333333328,21.213333333333328,1.405876807039598,1.0,True,16
