Repository: shunkohvamos/gox_plate_pipeline

# GOx plate pipeline

酵素熱耐性（t50 / REA / FoG）解析パイプライン。生データから初速フィット・REA・t50・FoG まで一貫して実行できる。

---

## 生データを入れた後の実行順（推奨フロー）

実験の生データを **日付フォルダ**（例: `data/raw/260204-1/`）に入れたら、次の順で実行する。

### 1. 生データと row map を用意する

- **生データ**: `data/raw/{run_id}/` に CSV を入れる（例: `data/raw/260204-1/1-testdata.csv`）。
- **row map**: `data/meta/{run_id}.tsv` を用意する（行・ウェルと polymer_id の対応）。  
  - まだ無い場合は **「Generate TSV template from raw」** でテンプレートを出し、編集して `data/meta/{run_id}.tsv` として保存。

### 2. launch.json を更新する（新規 run を追加したとき）

- **「Generate launch.json from data」** を実行する。  
- `data/raw` と `data/meta` をスキャンし、以下が Run and Debug に追加される。  
  - `Extract clean CSV ({run_id})`  
  - `Fit rates+REA ({run_id})`（通常運用: well単位fit画像なし）  
  - `Fit rates+REA [well plots] ({run_id})`（必要時のみ: well単位fit画像あり）

### 3. Round 対応を決める（BO に使う run だけ）

- **「全フォルダ–Round対応TSVを出力」** を実行する。  
- `meta/bo_run_round_map.tsv` が更新される（全 run_id と round_id の一覧）。  
- エディタで `meta/bo_run_round_map.tsv` を開き、**BO に使う run** には `R1`, `R2`, … を、**使わない run** には `—` を入れる。

### 4. Extract → Fit rates+REA を実行する

**方法 A（1 run ずつ）**

- **「Extract clean CSV ({run_id})」** でその run の tidy/wide を出力。  
- 続けて **「Fit rates+REA ({run_id})」** で初速・REA・t50・fog_summary を出力（well単位fit画像なし）。  
- well単位fit画像が必要なときだけ **「Fit rates+REA [well plots] ({run_id})」** を使う。

**方法 B（Round に含まれる run をまとめて）**

- **「Fit+REA 全run → Round平均FoGまとめ」** を実行する。  
- Round に round_id が付いている run について、extract が無ければ extract → 続けて fit を実行し、最後に round 平均 FoG と GOx 追跡 CSV を出す。

### 5. FoG をどう使うかで分岐

**A. 従来どおり「同じ run の GOx」で FoG を使う場合**

- 4 までで各 run の `data/processed/{run_id}/fit/fog_summary__{run_id}.csv` ができている。  
- Round 平均だけ欲しいとき:  
  `python scripts/build_round_averaged_fog.py --run_round_map meta/bo_run_round_map.tsv --processed_dir data/processed --out data/processed/fog_round_averaged.csv`  
  で `fog_round_averaged.csv` と `fog_round_gox_traceability.csv` ができる。

**B. 「同じプレート → 同じラウンド」の GOx で FoG を使う場合**

- 4 までで各 run の `rates_with_rea.csv` ができている前提。  
- **「FoG（同一プレート→同一ラウンド）計算」** を実行する。  
- `data/processed/fog_plate_aware.csv`、`fog_plate_aware_round_averaged.csv`、`fog_round_gox_traceability.csv` が出力される。

### 6. BO 学習データを作る（必要なら）

- Round 平均 FoG（A または B のどちらか）ができている状態で、  
  `python scripts/build_bo_learning_data.py --catalog meta/bo_catalog_bma.csv --fog_round_averaged data/processed/fog_round_averaged.csv`  
  などで BO 用学習 CSV を生成する。  
- plate-aware 版を使う場合は、`fog_plate_aware_round_averaged.csv` を BO 入力に合わせて利用する（スクリプトのオプションは要確認）。

### 7. ベイズ最適化を実行する

- Run and Debug で **「Bayesian Optimization（Plate-aware）」** を実行する（ワンクリック）。
  - この設定は `bo_learning_plate_aware.csv` を再生成してから BO を実行する。
- 既存の学習 CSV をそのまま使いたい場合は **「Bayesian Optimization（既存学習データ）」** を実行する。
- 出力先: `data/processed/bo_runs/{bo_run_id}/`
  - 三角図（mean/std/EI/UCB）
  - 提案候補ログ・提案一覧
  - 次実験向け上位5提案: `next_experiment_top5__{bo_run_id}.csv`
    - `priority_rank`（優先順位）, `priority_score`（重み付きスコア）, `recommended_top3`（次ラウンド実施推奨）
    - 重みは既定で `FoG 0.45 / t50 0.45 / EI 0.10`
  - t50 / FoG ランキング表（round別・全体）
  - BO 実行マニフェスト（traceability）

---

## 実行順のまとめ（チェックリスト）

| 順番 | やること | 実行方法 |
|------|----------|----------|
| 1 | 生データを `data/raw/{run_id}/` に置く | 手動 |
| 2 | row map `data/meta/{run_id}.tsv` を用意 | テンプレート生成 → 編集 |
| 3 | launch に新 run を反映 | 「Generate launch.json from data」 |
| 4 | Round 割り当てを決める | 「全フォルダ–Round対応TSVを出力」→ `bo_run_round_map.tsv` を編集 |
| 5 | Extract + Fit rates+REA | 「Extract clean CSV」→「Fit rates+REA（通常: well図なし）」または「Fit+REA 全run → Round平均FoGまとめ」 |

# Plate-aware FoG 計算結果

このフォルダには、「FoG（同一プレート→同一ラウンド）計算」を実行した結果が保存されます。

## ファイル一覧

- **fog_plate_aware.csv**: 各ポリマーのFoG値（詳細）
  - 列: `round_id`, `run_id`, `plate_id`, `polymer_id`, `t50_min`, `gox_t50_used_min`, `denominator_source`, `fog`, `log_fog`
  - `denominator_source`: `same_plate`（同じplateのGOxを使用）または `same_round`（round平均GOxを使用）

- **fog_plate_aware_round_averaged.csv**: Round平均FoG値
  - 列: `round_id`, `polymer_id`, `mean_fog`, `mean_log_fog`, `robust_fog`, `robust_log_fog`, `log_fog_mad`, `n_observations`, `run_ids`
  - 同じround内の同じpolymer_idのFoG値を平均化

- **fog_round_gox_traceability.csv**: GOxの追跡可能性情報
  - 列: `round_id`, `run_id`, `heat_min`, `plate_id`, `well`, `abs_activity`, `REA_percent`
  - 各roundで使用されたGOxの詳細情報

- **warnings.md**: 警告情報（警告がある場合のみ生成）
  - 異常GOx t50値の検出情報
  - 見つからない`rates_with_rea.csv`の情報
  - 「FoG（同一プレート→同一ラウンド）計算（異常GOx除外）」の実行方法

## 計算方法

- **分母の選択ルール**: 同じplateのGOx → 同じroundのGOx
  - 各`(run_id, plate_id, polymer_id)`について：
    - 同じ`(run_id, plate_id)`にGOxがある場合: そのGOx t50を使用（`denominator_source = "same_plate"`）
      - ただし、same_plate GOxが異常値閾値を外れる場合は `same_round` にフォールバック（分母ガード）
    - 同じplateにGOxがない場合: round平均GOx t50を使用（`denominator_source = "same_round"`）

- **Round平均GOx t50**: すべての`(run, plate)`のGOx t50を単純平均（各plateが等しい重み）

- **Round平均FoG**: 各`(round_id, polymer_id)`について、FoG値を平均化

## 関連する実行設定

- **「FoG（同一プレート→同一ラウンド）計算」**: 通常実行（警告のみ、異常値は除外しない）
- **「FoG（同一プレート→同一ラウンド）計算（異常GOx除外）」**: 異常GOx t50値を除外して実行

## 次のステップ

Round平均FoGが生成されたら、BO学習データを作成できます：
- **「BO学習データ作成（Plate-aware Round平均FoG）」**を実行

File: data/processed/260216-3/fit/ranking/csv/t50_ranking__260216-3.csv
run_id,polymer_id,reference_polymer_id,t50_min,t50_sem_min,t50_activity_adjusted_min,t50_activity_adjusted_sem_min,t50_censored,t50_definition,t50_target_rea_percent,rea_at_20_percent,abs_activity_at_0,gox_abs_activity_at_0_ref,gox_abs_activity_at_0,abs0_vs_gox,activity_weight,use_for_bo,rank_t50
260216-3,PMBTA-10,GOX,16.942124729062243,,12.291800647947067,,0,rea50,50.0,40.76078029739418,15.164688644688642,20.90190476190476,20.90190476190476,0.7255170673405511,0.7255170673405511,True,1
260216-3,PMTAC,GOX,14.724683538460368,,12.102941243763018,,0,rea50,50.0,44.556519413208754,17.180303030303026,20.90190476190476,20.90190476190476,0.821949158509964,0.821949158509964,True,2
260216-3,PMBTA-6,GOX,11.900653610435423,,11.900653610435423,,0,rea50,50.0,22.34813621721125,28.97333333333333,20.90190476190476,20.90190476190476,1.3861575613979131,1.0,True,3
260216-3,PMPC,GOX,11.81743010034023,,11.81743010034023,,0,rea50,50.0,26.25159371015724,22.409523809523805,20.90190476190476,20.90190476190476,1.0721283091083063,1.0,True,4
260216-3,PMBTA-4,GOX,11.81517501828038,,11.81517501828038,,0,rea50,50.0,25.170699370235333,28.733333333333324,20.90190476190476,20.90190476190476,1.3746753542625412,1.0,True,5
260216-3,PMBTA-1,GOX,11.763109449075174,,11.763109449075174,,0,rea50,50.0,21.89451600312257,26.026666666666664,20.90190476190476,20.90190476190476,1.2451815737914065,1.0,True,6
260216-3,PMBTA-5,GOX,11.627740693607851,,11.627740693607851,,0,rea50,50.0,29.963638174935248,22.306666666666665,20.90190476190476,20.90190476190476,1.0672073631931471,1.0,True,7
260216-3,PMBTA-3,GOX,11.51020124103392,,11.51020124103392,,0,rea50,50.0,18.95368136474857,25.3,20.90190476190476,20.90190476190476,1.2104160021870873,1.0,True,8
260216-3,PMBTA-11,GOX,10.29272937171693,,10.29272937171693,,0,rea50,50.0,21.072365954255737,29.63333333333332,20.90190476190476,20.90190476190476,1.4177336310201845,1.0,True,9
260216-3,GOx with EtOH,GOX,9.890485936520127,,9.328070734042468,,0,rea50,50.0,18.84083113369553,19.713333333333324,20.90190476190476,20.90190476190476,0.9431357360914928,0.9431357360914928,False,10
260216-3,PMBTA-2,GOX,9.21921242421216,,9.21921242421216,,0,rea50,50.0,14.153832658549096,28.623333333333324,20.90190476190476,20.90190476190476,1.3694126759921625,1.0,True,11
260216-3,GOx,GOX,8.95166270843128,,8.95166270843128,,0,rea50,50.0,18.567457966920305,20.90190476190476,20.90190476190476,20.90190476190476,1.0,1.0,True,12
260216-3,PMBTA-7,GOX,8.862176931843557,,8.862176931843557,,0,rea50,50.0,15.608034571062744,27.04761904761904,20.90190476190476,20.90190476190476,1.2940265184307649,1.0,True,13
260216-3,GOx with DMSO,GOX,8.849273361406306,,8.849273361406306,,0,rea50,50.0,17.675667971796532,21.869523809523805,20.90190476190476,20.90190476190476,1.0462933430537202,1.0,False,14
260216-3,PMBTA-8,GOX,8.581061459705873,,8.581061459705873,,0,rea50,50.0,13.406095026835462,27.16571428571428,20.90190476190476,20.90190476190476,1.2996764933703921,1.0,True,15
260216-3,PMBTA-9,GOX,8.54226587736032,,8.54226587736032,,0,rea50,50.0,14.568254016506826,28.48095238095237,20.90190476190476,20.90190476190476,1.3626008110447894,1.0,True,16
