Repository: shunkohvamos/gox_plate_pipeline

# GOx plate pipeline

酵素熱耐性（t50 / REA / FoG）解析パイプライン。生データから初速フィット・REA・t50・FoG まで一貫して実行できる。

---

## 生データを入れた後の実行順（推奨フロー）

実験の生データを **日付フォルダ**（例: `data/raw/260204-1/`）に入れたら、次の順で実行する。

### 1. 生データと row map を用意する

- **生データ**: `data/raw/{run_id}/` に CSV を入れる（例: `data/raw/260204-1/1-testdata.csv`）。
- **row map**: `data/meta/{run_id}.tsv` を用意する（行・ウェルと polymer_id の対応）。  
  - まだ無い場合は **「Generate TSV template from raw」** でテンプレートを出し、編集して `data/meta/{run_id}.tsv` として保存。

### 2. launch.json を更新する（新規 run を追加したとき）

- **「Generate launch.json from data」** を実行する。  
- `data/raw` と `data/meta` をスキャンし、以下が Run and Debug に追加される。  
  - `Extract clean CSV ({run_id})`  
  - `Fit rates+REA ({run_id})`（通常運用: well単位fit画像なし）  
  - `Fit rates+REA [well plots] ({run_id})`（必要時のみ: well単位fit画像あり）

### 3. Round 対応を決める（BO に使う run だけ）

- **「全フォルダ–Round対応TSVを出力」** を実行する。  
- `meta/bo_run_round_map.tsv` が更新される（全 run_id と round_id の一覧）。  
- エディタで `meta/bo_run_round_map.tsv` を開き、**BO に使う run** には `R1`, `R2`, … を、**使わない run** には `—` を入れる。

### 4. Extract → Fit rates+REA を実行する

**方法 A（1 run ずつ）**

- **「Extract clean CSV ({run_id})」** でその run の tidy/wide を出力。  
- 続けて **「Fit rates+REA ({run_id})」** で初速・REA・t50・fog_summary を出力（well単位fit画像なし）。  
- well単位fit画像が必要なときだけ **「Fit rates+REA [well plots] ({run_id})」** を使う。

**方法 B（Round に含まれる run をまとめて）**

- **「Fit+REA 全run → Round平均FoGまとめ」** を実行する。  
- Round に round_id が付いている run について、extract が無ければ extract → 続けて fit を実行し、最後に round 平均 FoG と GOx 追跡 CSV を出す。

### 5. FoG をどう使うかで分岐

**A. 従来どおり「同じ run の GOx」で FoG を使う場合**

- 4 までで各 run の `data/processed/{run_id}/fit/fog_summary__{run_id}.csv` ができている。  
- Round 平均だけ欲しいとき:  
  `python scripts/build_round_averaged_fog.py --run_round_map meta/bo_run_round_map.tsv --processed_dir data/processed --out data/processed/fog_round_averaged.csv`  
  で `fog_round_averaged.csv` と `fog_round_gox_traceability.csv` ができる。

**B. 「同じプレート → 同じラウンド」の GOx で FoG を使う場合**

- 4 までで各 run の `rates_with_rea.csv` ができている前提。  
- **「FoG（同一プレート→同一ラウンド）計算」** を実行する。  
- `data/processed/fog_plate_aware.csv`、`fog_plate_aware_round_averaged.csv`、`fog_round_gox_traceability.csv` が出力される。

### 6. BO 学習データを作る（必要なら）

- Round 平均 FoG（A または B のどちらか）ができている状態で、  
  `python scripts/build_bo_learning_data.py --catalog meta/bo_catalog_bma.csv --fog_round_averaged data/processed/fog_round_averaged.csv`  
  などで BO 用学習 CSV を生成する。  
- plate-aware 版を使う場合は、`fog_plate_aware_round_averaged.csv` を BO 入力に合わせて利用する（スクリプトのオプションは要確認）。

### 7. ベイズ最適化を実行する

- Run and Debug で **「Bayesian Optimization（Plate-aware）」** を実行する（ワンクリック）。
  - この設定は `bo_learning_plate_aware.csv` を再生成してから BO を実行する。
- 既存の学習 CSV をそのまま使いたい場合は **「Bayesian Optimization（既存学習データ）」** を実行する。
- 出力先: `data/processed/bo_runs/{bo_run_id}/`
  - 三角図（mean/std/EI/UCB）
  - 提案候補ログ・提案一覧
  - 次実験向け上位5提案: `next_experiment_top5__{bo_run_id}.csv`
    - `priority_rank`（優先順位）, `priority_score`（重み付きスコア）, `recommended_top3`（次ラウンド実施推奨）
    - 重みは既定で `FoG 0.45 / t50 0.45 / EI 0.10`
  - t50 / FoG ランキング表（round別・全体）
  - BO 実行マニフェスト（traceability）

---

## 実行順のまとめ（チェックリスト）

| 順番 | やること | 実行方法 |
|------|----------|----------|
| 1 | 生データを `data/raw/{run_id}/` に置く | 手動 |
| 2 | row map `data/meta/{run_id}.tsv` を用意 | テンプレート生成 → 編集 |
| 3 | launch に新 run を反映 | 「Generate launch.json from data」 |
| 4 | Round 割り当てを決める | 「全フォルダ–Round対応TSVを出力」→ `bo_run_round_map.tsv` を編集 |
| 5 | Extract + Fit rates+REA | 「Extract clean CSV」→「Fit rates+REA（通常: well図なし）」または「Fit+REA 全run → Round平均FoGまとめ」 |

# Plate-aware FoG 計算結果

このフォルダには、「FoG（同一プレート→同一ラウンド）計算」を実行した結果が保存されます。

## ファイル一覧

- **fog_plate_aware.csv**: 各ポリマーのFoG値（詳細）
  - 列: `round_id`, `run_id`, `plate_id`, `polymer_id`, `t50_min`, `gox_t50_used_min`, `denominator_source`, `fog`, `log_fog`
  - `denominator_source`: `same_plate`（同じplateのGOxを使用）または `same_round`（round平均GOxを使用）

- **fog_plate_aware_round_averaged.csv**: Round平均FoG値
  - 列: `round_id`, `polymer_id`, `mean_fog`, `mean_log_fog`, `robust_fog`, `robust_log_fog`, `log_fog_mad`, `n_observations`, `run_ids`
  - 同じround内の同じpolymer_idのFoG値を平均化

- **fog_round_gox_traceability.csv**: GOxの追跡可能性情報
  - 列: `round_id`, `run_id`, `heat_min`, `plate_id`, `well`, `abs_activity`, `REA_percent`
  - 各roundで使用されたGOxの詳細情報

- **warnings.md**: 警告情報（警告がある場合のみ生成）
  - 異常GOx t50値の検出情報
  - 見つからない`rates_with_rea.csv`の情報
  - 「FoG（同一プレート→同一ラウンド）計算（異常GOx除外）」の実行方法

## 計算方法

- **分母の選択ルール**: 同じplateのGOx → 同じroundのGOx
  - 各`(run_id, plate_id, polymer_id)`について：
    - 同じ`(run_id, plate_id)`にGOxがある場合: そのGOx t50を使用（`denominator_source = "same_plate"`）
      - ただし、same_plate GOxが異常値閾値を外れる場合は `same_round` にフォールバック（分母ガード）
    - 同じplateにGOxがない場合: round平均GOx t50を使用（`denominator_source = "same_round"`）

- **Round平均GOx t50**: すべての`(run, plate)`のGOx t50を単純平均（各plateが等しい重み）

- **Round平均FoG**: 各`(round_id, polymer_id)`について、FoG値を平均化

## 関連する実行設定

- **「FoG（同一プレート→同一ラウンド）計算」**: 通常実行（警告のみ、異常値は除外しない）
- **「FoG（同一プレート→同一ラウンド）計算（異常GOx除外）」**: 異常GOx t50値を除外して実行

## 次のステップ

Round平均FoGが生成されたら、BO学習データを作成できます：
- **「BO学習データ作成（Plate-aware Round平均FoG）」**を実行

File: data/processed/across_runs/260211-group_mean/ranking/t50_ranking__260211-group_mean.csv
run_id,polymer_id,reference_polymer_id,t50_min,t50_sem_min,t50_activity_adjusted_min,t50_activity_adjusted_sem_min,t50_censored,t50_definition,t50_target_rea_percent,rea_at_20_percent,abs_activity_at_0,gox_abs_activity_at_0_ref,gox_abs_activity_at_0,abs0_vs_gox,activity_weight,use_for_bo,rank_t50
260211-group_mean,PMBTA-11,GOX,15.425396051092571,0.573864959529971,14.58236078154068,0.5425018490308102,0,rea50,50.0,28.178304611853644,30.53,30.04536507936508,32.294999999999995,0.9453475770243074,0.9453475770243074,True,1
260211-group_mean,PMBTA-9,GOX,13.408187844325978,1.1531585948378997,12.922198410323555,1.1113615302884605,0,rea50,50.0,25.18601821064568,31.12444444444444,30.04536507936508,32.294999999999995,0.963754279128176,0.963754279128176,True,2
260211-group_mean,PMPC,GOX,12.84105879547801,0.8284764103845814,12.783846047924575,0.8247851717977757,0,rea50,50.0,21.388763599009263,32.151111111111106,30.04536507936508,32.294999999999995,0.9955445459393439,0.9955445459393439,True,3
260211-group_mean,GOx,GOX,12.693360238367362,1.0322207553667457,12.693360238367362,1.0322207553667457,0,rea50,50.0,28.28003717348153,32.294999999999995,32.294999999999995,32.294999999999995,1.0,1.0,True,4
260211-group_mean,PMBTA-4,GOX,12.353830263391995,0.9716743289096934,12.353830263391995,0.9716743289096934,0,rea50,50.0,23.552688083152162,33.19166666666666,32.294999999999995,32.294999999999995,1.0277648758837798,1.0,True,5
260211-group_mean,GOx with DMSO,GOX,12.703381539064281,0.329338839057895,12.123183744665154,0.31429704349788895,0,rea50,50.0,22.707044084060914,30.819999999999993,32.294999999999995,32.294999999999995,0.9543272952469422,0.9543272952469422,True,6
260211-group_mean,PMBTA-5,GOX,12.714123166988928,1.2076570410890124,11.973991519553126,1.13735528424593,0,rea50,50.0,21.735807295841802,30.414999999999992,32.294999999999995,32.294999999999995,0.9417866542808483,0.9417866542808483,True,7
260211-group_mean,PMBTA-6,GOX,11.832513502697244,0.5901372194220567,11.832513502697244,0.5901372194220567,0,rea50,50.0,19.43085295056772,33.48222222222222,30.04536507936508,32.294999999999995,1.0367617966317457,1.0,True,8
260211-group_mean,PMBTA-3,GOX,12.825078632835545,0.24353827866559105,11.582746352615061,0.21994735390658218,0,rea50,50.0,22.338205413754586,29.16666666666666,32.294999999999995,32.294999999999995,0.9031325798627238,0.9031325798627238,True,9
260211-group_mean,PMBTA-8,GOX,11.96036137987889,1.4947036256470674,11.375418622950647,1.421602484986927,0,rea50,50.0,17.61496692575253,30.71555555555555,30.04536507936508,32.294999999999995,0.9510932204847672,0.9510932204847672,True,10
260211-group_mean,PMBTA-7,GOX,11.223012150719283,0.8701365301142856,11.080337743270908,0.859074774841635,0,rea50,50.0,17.519215600424534,31.88444444444444,30.04536507936508,32.294999999999995,0.9872873337805991,0.9872873337805991,True,11
260211-group_mean,PMBTA-2,GOX,11.047741543464552,0.5994599671849024,10.752405313939104,0.583434769114934,0,rea50,50.0,16.939509713579696,31.431666666666665,32.294999999999995,32.294999999999995,0.9732672756360635,0.9732672756360635,True,12
260211-group_mean,PMBTA-10,GOX,16.203575540723687,3.0786925887096217,10.566086143428427,2.0075649982119734,0,rea50,50.0,42.223831011249516,21.059040404040406,30.04536507936508,32.294999999999995,0.6520836167840349,0.6520836167840349,True,13
260211-group_mean,PMBTA-1,GOX,10.891729969277463,0.9632618511006629,10.4223799912444,0.9217526574345095,0,rea50,50.0,15.3177844282168,30.90333333333333,32.294999999999995,32.294999999999995,0.9569076740465501,0.9569076740465501,True,14
260211-group_mean,GOx with EtOH,GOX,11.669799761096783,0.5633443876490132,10.386404844912791,0.5013901692416206,0,rea50,50.0,17.014538701811595,28.743333333333332,32.294999999999995,32.294999999999995,0.8900242555607164,0.8900242555607164,True,15
260211-group_mean,PMTAC,GOX,10.62894011273893,4.430381976604627,5.885383359023144,2.453160529898395,0,rea50,50.0,28.594246034019452,17.8821645021645,30.04536507936508,32.294999999999995,0.5537130980698096,0.5537130980698096,True,16
