Repository: shunkohvamos/gox_plate_pipeline

# GOx plate pipeline

酵素熱耐性（t50 / REA / FoG）解析パイプライン。生データから初速フィット・REA・t50・FoG まで一貫して実行できる。

---

## 生データを入れた後の実行順（推奨フロー）

実験の生データを **日付フォルダ**（例: `data/raw/260204-1/`）に入れたら、次の順で実行する。

### 1. 生データと row map を用意する

- **生データ**: `data/raw/{run_id}/` に CSV を入れる（例: `data/raw/260204-1/1-testdata.csv`）。
- **row map**: `data/meta/{run_id}.tsv` を用意する（行・ウェルと polymer_id の対応）。  
  - まだ無い場合は **「Generate TSV template from raw」** でテンプレートを出し、編集して `data/meta/{run_id}.tsv` として保存。

### 2. launch.json を更新する（新規 run を追加したとき）

- **「Generate launch.json from data」** を実行する。  
- `data/raw` と `data/meta` をスキャンし、以下が Run and Debug に追加される。  
  - `Extract clean CSV ({run_id})`  
  - `Fit rates+REA ({run_id})`（通常運用: well単位fit画像なし）  
  - `Fit rates+REA [well plots] ({run_id})`（必要時のみ: well単位fit画像あり）

### 3. Round 対応を決める（BO に使う run だけ）

- **「全フォルダ–Round対応TSVを出力」** を実行する。  
- `meta/bo_run_round_map.tsv` が更新される（全 run_id と round_id の一覧）。  
- エディタで `meta/bo_run_round_map.tsv` を開き、**BO に使う run** には `R1`, `R2`, … を、**使わない run** には `—` を入れる。

### 4. Extract → Fit rates+REA を実行する

**方法 A（1 run ずつ）**

- **「Extract clean CSV ({run_id})」** でその run の tidy/wide を出力。  
- 続けて **「Fit rates+REA ({run_id})」** で初速・REA・t50・fog_summary を出力（well単位fit画像なし）。  
- well単位fit画像が必要なときだけ **「Fit rates+REA [well plots] ({run_id})」** を使う。

**方法 B（Round に含まれる run をまとめて）**

- **「Fit+REA 全run → Round平均FoGまとめ」** を実行する。  
- Round に round_id が付いている run について、extract が無ければ extract → 続けて fit を実行し、最後に round 平均 FoG と GOx 追跡 CSV を出す。

### 5. FoG をどう使うかで分岐

**A. 従来どおり「同じ run の GOx」で FoG を使う場合**

- 4 までで各 run の `data/processed/{run_id}/fit/fog_summary__{run_id}.csv` ができている。  
- Round 平均だけ欲しいとき:  
  `python scripts/build_round_averaged_fog.py --run_round_map meta/bo_run_round_map.tsv --processed_dir data/processed --out data/processed/fog_round_averaged.csv`  
  で `fog_round_averaged.csv` と `fog_round_gox_traceability.csv` ができる。

**B. 「同じプレート → 同じラウンド」の GOx で FoG を使う場合**

- 4 までで各 run の `rates_with_rea.csv` ができている前提。  
- **「FoG（同一プレート→同一ラウンド）計算」** を実行する。  
- `data/processed/fog_plate_aware.csv`、`fog_plate_aware_round_averaged.csv`、`fog_round_gox_traceability.csv` が出力される。

### 6. BO 学習データを作る（必要なら）

- Round 平均 FoG（A または B のどちらか）ができている状態で、  
  `python scripts/build_bo_learning_data.py --catalog meta/bo_catalog_bma.csv --fog_round_averaged data/processed/fog_round_averaged.csv`  
  などで BO 用学習 CSV を生成する。  
- plate-aware 版を使う場合は、`fog_plate_aware_round_averaged.csv` を BO 入力に合わせて利用する（スクリプトのオプションは要確認）。

### 7. ベイズ最適化を実行する

- Run and Debug で **「Bayesian Optimization（Plate-aware）」** を実行する（ワンクリック）。
  - この設定は `bo_learning_plate_aware.csv` を再生成してから BO を実行する。
- 既存の学習 CSV をそのまま使いたい場合は **「Bayesian Optimization（既存学習データ）」** を実行する。
- 出力先: `data/processed/bo_runs/{bo_run_id}/`
  - 三角図（mean/std/EI/UCB）
  - 提案候補ログ・提案一覧
  - 次実験向け上位5提案: `next_experiment_top5__{bo_run_id}.csv`
    - `priority_rank`（優先順位）, `priority_score`（重み付きスコア）, `recommended_top3`（次ラウンド実施推奨）
    - 重みは既定で `FoG 0.45 / t50 0.45 / EI 0.10`
  - t50 / FoG ランキング表（round別・全体）
  - BO 実行マニフェスト（traceability）

---

## 実行順のまとめ（チェックリスト）

| 順番 | やること | 実行方法 |
|------|----------|----------|
| 1 | 生データを `data/raw/{run_id}/` に置く | 手動 |
| 2 | row map `data/meta/{run_id}.tsv` を用意 | テンプレート生成 → 編集 |
| 3 | launch に新 run を反映 | 「Generate launch.json from data」 |
| 4 | Round 割り当てを決める | 「全フォルダ–Round対応TSVを出力」→ `bo_run_round_map.tsv` を編集 |
| 5 | Extract + Fit rates+REA | 「Extract clean CSV」→「Fit rates+REA（通常: well図なし）」または「Fit+REA 全run → Round平均FoGまとめ」 |

# Plate-aware FoG 計算結果

このフォルダには、「FoG（同一プレート→同一ラウンド）計算」を実行した結果が保存されます。

## ファイル一覧

- **fog_plate_aware.csv**: 各ポリマーのFoG値（詳細）
  - 列: `round_id`, `run_id`, `plate_id`, `polymer_id`, `t50_min`, `gox_t50_used_min`, `denominator_source`, `fog`, `log_fog`
  - `denominator_source`: `same_plate`（同じplateのGOxを使用）または `same_round`（round平均GOxを使用）

- **fog_plate_aware_round_averaged.csv**: Round平均FoG値
  - 列: `round_id`, `polymer_id`, `mean_fog`, `mean_log_fog`, `robust_fog`, `robust_log_fog`, `log_fog_mad`, `n_observations`, `run_ids`
  - 同じround内の同じpolymer_idのFoG値を平均化

- **fog_round_gox_traceability.csv**: GOxの追跡可能性情報
  - 列: `round_id`, `run_id`, `heat_min`, `plate_id`, `well`, `abs_activity`, `REA_percent`
  - 各roundで使用されたGOxの詳細情報

- **warnings.md**: 警告情報（警告がある場合のみ生成）
  - 異常GOx t50値の検出情報
  - 見つからない`rates_with_rea.csv`の情報
  - 「FoG（同一プレート→同一ラウンド）計算（異常GOx除外）」の実行方法

## 計算方法

- **分母の選択ルール**: 同じplateのGOx → 同じroundのGOx
  - 各`(run_id, plate_id, polymer_id)`について：
    - 同じ`(run_id, plate_id)`にGOxがある場合: そのGOx t50を使用（`denominator_source = "same_plate"`）
      - ただし、same_plate GOxが異常値閾値を外れる場合は `same_round` にフォールバック（分母ガード）
    - 同じplateにGOxがない場合: round平均GOx t50を使用（`denominator_source = "same_round"`）

- **Round平均GOx t50**: すべての`(run, plate)`のGOx t50を単純平均（各plateが等しい重み）

- **Round平均FoG**: 各`(round_id, polymer_id)`について、FoG値を平均化

## 関連する実行設定

- **「FoG（同一プレート→同一ラウンド）計算」**: 通常実行（警告のみ、異常値は除外しない）
- **「FoG（同一プレート→同一ラウンド）計算（異常GOx除外）」**: 異常GOx t50値を除外して実行

## 次のステップ

Round平均FoGが生成されたら、BO学習データを作成できます：
- **「BO学習データ作成（Plate-aware Round平均FoG）」**を実行

File: data/processed/across_runs/260216-group_mean/ranking/old/csv/t50_ranking__260216-group_mean.csv
run_id,polymer_id,reference_polymer_id,t50_min,t50_sem_min,t50_activity_adjusted_min,t50_activity_adjusted_sem_min,t50_censored,t50_definition,t50_target_rea_percent,rea_at_20_percent,abs_activity_at_0,gox_abs_activity_at_0_ref,gox_abs_activity_at_0,abs0_vs_gox,activity_weight,use_for_bo,rank_t50
260216-group_mean,PMTAC,GOX,16.469460325225718,1.5125186361018037,12.573649591076792,1.1547360359579255,0,rea50,50.0,44.251487720842725,16.016262626262627,20.978730158730155,20.978730158730155,0.7634524351607416,0.7634524351607416,True,1
260216-group_mean,PMBTA-10,GOX,15.274897757808107,0.8341943674839242,12.154995704129608,0.6638099392837581,0,rea50,50.0,38.86024253855812,16.693818773818773,20.978730158730155,20.978730158730155,0.7957497259133082,0.7957497259133082,True,2
260216-group_mean,PMBTA-4,GOX,11.967572410690723,0.2234908518757257,11.967572410690723,0.2234908518757257,0,rea50,50.0,25.325234097540143,28.364444444444434,20.978730158730155,20.978730158730155,1.3520572613228816,1.0,True,3
260216-group_mean,PMBTA-6,GOX,11.955103858880628,0.06816316709742568,11.955103858880628,0.06816316709742568,0,rea50,50.0,22.532164834397918,28.397777777777776,20.978730158730155,20.978730158730155,1.3536461722379434,1.0,True,4
260216-group_mean,PMBTA-5,GOX,11.922807496247065,0.3567621255107215,11.922807496247065,0.3567621255107215,0,rea50,50.0,31.08283912348465,21.833333333333332,20.978730158730155,20.978730158730155,1.0407366493651924,1.0,True,5
260216-group_mean,PMPC,GOX,11.796920129745486,0.1416283367003047,11.796920129745486,0.1416283367003047,0,rea50,50.0,25.946409009569376,22.460952380952378,20.978730158730155,20.978730158730155,1.0706535720230619,1.0,True,6
260216-group_mean,PMBTA-1,GOX,11.666397204992554,0.18400280144888967,11.666397204992554,0.18400280144888967,0,rea50,50.0,19.915308616146827,26.374920634920628,20.978730158730155,20.978730158730155,1.2572219784210763,1.0,True,7
260216-group_mean,PMBTA-3,GOX,11.17984801844991,0.18455672070738474,11.17984801844991,0.18455672070738474,0,rea50,50.0,18.515302199697697,25.373333333333324,20.978730158730155,20.978730158730155,1.2094789885447088,1.0,True,8
260216-group_mean,PMBTA-11,GOX,10.44633965669371,0.2808235633904507,10.44633965669371,0.2808235633904507,0,rea50,50.0,21.495453882009695,29.3395238095238,20.978730158730155,20.978730158730155,1.3985366887096529,1.0,True,9
260216-group_mean,GOx with EtOH,GOX,10.719164036502798,0.4565788411302071,9.785740471470106,0.4168200084306659,0,rea50,50.0,20.633832429027482,19.151904761904756,20.978730158730155,20.978730158730155,0.9129201156121846,0.9129201156121846,False,10
260216-group_mean,PMBTA-2,GOX,9.272415452788813,0.09231032731897745,9.272415452788813,0.09231032731897745,0,rea50,50.0,14.332848854720643,28.597777777777768,20.978730158730155,20.978730158730155,1.3631796377283112,1.0,True,11
260216-group_mean,GOx,GOX,9.060704330652046,0.21540382762895127,9.060704330652046,0.21540382762895127,0,rea50,50.0,18.386182279637623,20.978730158730155,20.978730158730155,20.978730158730155,1.0,1.0,True,12
260216-group_mean,GOx with DMSO,GOX,9.012332642422841,0.09960159649804744,9.012332642422841,0.09960159649804744,0,rea50,50.0,19.3453828815869,21.9031746031746,20.978730158730155,20.978730158730155,1.0440657960443687,1.0,False,13
260216-group_mean,PMBTA-7,GOX,8.84260383716797,0.023908110685026927,8.84260383716797,0.023908110685026927,0,rea50,50.0,15.166093272641938,27.448571428571423,20.978730158730155,20.978730158730155,1.3084000423709576,1.0,True,14
260216-group_mean,PMBTA-9,GOX,8.614577595903535,0.102845215727623,8.614577595903535,0.102845215727623,0,rea50,50.0,14.65731485965089,28.730952380952374,20.978730158730155,20.978730158730155,1.369527715146104,1.0,True,15
260216-group_mean,PMBTA-8,GOX,8.557630142866246,0.01764553548661515,8.557630142866246,0.01764553548661515,0,rea50,50.0,14.127064077393035,27.296507936507936,20.978730158730155,20.978730158730155,1.301151582101297,1.0,True,16

File: data/processed/across_runs/260216-group_mean/ranking/old/csv/t50_ranking__260216-group_mean__legacy_flat_3.csv
run_id,polymer_id,reference_polymer_id,t50_min,t50_sem_min,t50_activity_adjusted_min,t50_activity_adjusted_sem_min,t50_censored,t50_definition,t50_target_rea_percent,rea_at_20_percent,abs_activity_at_0,gox_abs_activity_at_0_ref,gox_abs_activity_at_0,abs0_vs_gox,activity_weight,use_for_bo,rank_t50
260216-group_mean,PMTAC,GOX,17.693259776092937,1.5395072542333352,12.90949863721857,1.123267676619284,0,rea50,50.0,46.159229468995,15.334696969696969,21.01714285714285,21.01714285714285,0.7296280504885727,0.7296280504885727,True,1
260216-group_mean,PMBTA-5,GOX,12.06985928742871,0.5629964073842686,12.06985928742871,0.5629964073842686,0,rea50,50.0,31.64243959775935,21.596666666666664,21.01714285714285,21.01714285714285,1.0275738626064892,1.0,True,2
260216-group_mean,PMBTA-4,GOX,12.043771106895894,0.36390350191542353,12.043771106895894,0.36390350191542353,0,rea50,50.0,25.402501461192546,28.179999999999993,21.01714285714285,21.01714285714285,1.340810222947254,1.0,True,3
260216-group_mean,PMBTA-10,GOX,14.44128427218104,0.05391101898299411,11.995992302886526,0.04478245539467484,0,rea50,50.0,37.909973659140086,17.45838383838384,21.01714285714285,21.01714285714285,0.8306735105266918,0.8306735105266918,True,4
260216-group_mean,PMBTA-6,GOX,11.98232898310323,0.10823599160836661,11.98232898310323,0.10823599160836661,0,rea50,50.0,22.624179142991252,28.11,21.01714285714285,21.01714285714285,1.3374796084828715,1.0,True,5
260216-group_mean,PMPC,GOX,11.785261543165348,0.24447492580292352,11.785261543165348,0.24447492580292352,0,rea50,50.0,25.793816659275443,22.486666666666665,21.01714285714285,21.01714285714285,1.069920246510785,1.0,True,6
260216-group_mean,PMBTA-1,GOX,11.618041082951244,0.3074998361080805,11.618041082951244,0.3074998361080805,0,rea50,50.0,18.925704922658955,26.54904761904761,21.01714285714285,21.01714285714285,1.2632091716512597,1.0,True,7
260216-group_mean,PMBTA-3,GOX,11.014868713834488,0.14327957502947705,11.014868713834488,0.14327957502947705,0,rea50,50.0,18.296112617172263,25.40999999999999,21.01714285714285,21.01714285714285,1.2090130505709624,1.0,True,8
260216-group_mean,PMBTA-11,GOX,10.523144799182099,0.46785524634008974,10.523144799182099,0.46785524634008974,0,rea50,50.0,21.706997845886676,29.192619047619043,21.01714285714285,21.01714285714285,1.3889908464745335,1.0,True,9
260216-group_mean,GOx with EtOH,GOX,11.133503086494136,0.3322080213664922,9.996718338005696,0.2982879686139071,0,rea50,50.0,21.53033307669346,18.87119047619047,21.01714285714285,21.01714285714285,0.8978951422874751,0.8978951422874751,False,10
260216-group_mean,PMBTA-2,GOX,9.29901696707714,0.15310345489868646,9.29901696707714,0.15310345489868646,0,rea50,50.0,14.422356952806417,28.584999999999994,21.01714285714285,21.01714285714285,1.3600802066340403,1.0,True,11
260216-group_mean,GOx,GOX,9.115225141762428,0.36094164395260186,9.115225141762428,0.36094164395260186,0,rea50,50.0,18.295544435996284,21.01714285714285,21.01714285714285,21.01714285714285,1.0,1.0,True,12
260216-group_mean,GOx with DMSO,GOX,9.0932985160381,0.10047395684471193,9.0932985160381,0.10047395684471193,0,rea50,50.0,20.180240336482083,21.919999999999995,21.01714285714285,21.01714285714285,1.042958129418162,1.0,False,13
260216-group_mean,PMBTA-7,GOX,8.832817289830174,0.03778179115920555,8.832817289830174,0.03778179115920555,0,rea50,50.0,14.945122623431534,27.64904761904761,21.01714285714285,21.01714285714285,1.315547398948704,1.0,True,14
260216-group_mean,PMBTA-9,GOX,8.650733455175143,0.1667623360209944,8.650733455175143,0.1667623360209944,0,rea50,50.0,14.701845281222925,28.855952380952374,21.01714285714285,21.01714285714285,1.3729721769077399,1.0,True,15
260216-group_mean,PMBTA-8,GOX,8.545927414677784,0.02287429182880096,8.545927414677784,0.02287429182880096,0,rea50,50.0,14.487548602671819,27.36190476190476,21.01714285714285,21.01714285714285,1.3018850824723585,1.0,True,16

File: data/processed/across_runs/260216-group_mean/ranking/old/csv/t50_ranking__260216-group_mean__legacy_flat_4.csv
run_id,polymer_id,reference_polymer_id,t50_min,t50_sem_min,t50_activity_adjusted_min,t50_activity_adjusted_sem_min,t50_censored,t50_definition,t50_target_rea_percent,rea_at_20_percent,abs_activity_at_0,gox_abs_activity_at_0_ref,gox_abs_activity_at_0,abs0_vs_gox,activity_weight,use_for_bo,rank_t50
260216-group_mean,PMTAC,GOX,16.627314226908776,2.6054528034174957,12.737491901805273,1.9959287189243227,0,y0_half,50.0,46.03598032666388,16.131363636363638,21.057619047619042,21.057619047619042,0.7660582898705061,0.7660582898705061,True,1
260216-group_mean,PMBTA-5,GOX,12.130779804348377,0.5020758904646012,12.130779804348377,0.5020758904646012,0,y0_half,50.0,31.47696369375853,21.679999999999996,21.057619047619042,21.057619047619042,1.029556093258859,1.0,True,2
260216-group_mean,PMBTA-4,GOX,12.111424813545849,0.296249795265469,12.111424813545849,0.296249795265469,0,y0_half,50.0,25.86408718577668,27.914999999999992,21.057619047619042,21.057619047619042,1.3256484475701589,1.0,True,3
260216-group_mean,PMBTA-6,GOX,11.995609292573508,0.09495568213808613,11.995609292573508,0.09495568213808613,0,y0_half,50.0,22.16562133610697,27.97833333333333,21.057619047619042,21.057619047619042,1.3286560683837998,1.0,True,4
260216-group_mean,PMPC,GOX,11.924986885937013,0.10474958303125614,11.924986885937013,0.10474958303125614,0,y0_half,50.0,26.434472615116245,22.341428571428565,21.057619047619042,21.057619047619042,1.060966509124624,1.0,True,5
260216-group_mean,PMBTA-10,GOX,15.718660010113139,1.2234647189491046,11.79663960971639,0.9181935581887845,0,y0_half,50.0,39.59551750005906,15.803455433455433,21.057619047619042,21.057619047619042,0.7504863393016082,0.7504863393016082,True,6
260216-group_mean,PMBTA-1,GOX,11.53682534795917,0.22628410111600503,11.53682534795917,0.22628410111600503,0,y0_half,50.0,20.4438088322767,26.379999999999995,21.057619047619042,21.057619047619042,1.2527532167974493,1.0,True,7
260216-group_mean,PMBTA-3,GOX,11.190697883242882,0.3191087444378695,11.190697883242882,0.3191087444378695,0,y0_half,50.0,18.501830586643003,25.406666666666663,21.057619047619042,21.057619047619042,1.2065308337667626,1.0,True,8
260216-group_mean,PMBTA-11,GOX,10.17400946227947,0.1187199094374609,10.17400946227947,0.1187199094374609,0,y0_half,50.0,21.08680575154513,30.128333333333323,21.057619047619042,21.057619047619042,1.4307568802152821,1.0,True,9
260216-group_mean,GOx with EtOH,GOX,10.678098522190378,0.7876125856702503,9.787673423242436,0.7219351606988782,0,y0_half,50.0,20.703785452652795,19.301666666666662,21.057619047619042,21.057619047619042,0.9166120169150405,0.9166120169150405,False,10
260216-group_mean,PMBTA-2,GOX,9.335666423093993,0.11645399888183317,9.335666423093993,0.11645399888183317,0,y0_half,50.0,14.467111803582174,28.221666666666664,21.057619047619042,21.057619047619042,1.3402116641414714,1.0,True,11
260216-group_mean,GOx with DMSO,GOX,8.921612727192855,0.07121183200053327,8.921612727192855,0.07121183200053327,0,y0_half,50.0,18.961568519081624,21.941428571428567,21.057619047619042,21.057619047619042,1.0419710092489993,1.0,False,12
260216-group_mean,PMBTA-7,GOX,8.866388006416468,0.004211074572911144,8.866388006416468,0.004211074572911144,0,y0_half,50.0,14.790164263252738,27.370476190476182,21.057619047619042,21.057619047619042,1.2997896926799484,1.0,True,13
260216-group_mean,GOx,GOX,8.852973103120554,0.09868960531072712,8.852973103120554,0.09868960531072712,0,y0_half,50.0,17.68345308085867,21.057619047619042,21.057619047619042,21.057619047619042,1.0,1.0,True,14
260216-group_mean,PMBTA-8,GOX,8.552044361046075,0.028991238197092702,8.552044361046075,0.028991238197092702,0,y0_half,50.0,13.619482269138206,27.58285714285714,21.057619047619042,21.057619047619042,1.3098753985662923,1.0,True,15
260216-group_mean,PMBTA-9,GOX,8.513118498257235,0.029147379103085843,8.513118498257235,0.029147379103085843,0,y0_half,50.0,14.394614598231337,29.15214285714285,21.057619047619042,21.057619047619042,1.3843988150426267,1.0,True,16

File: data/processed/across_runs/260216-group_mean/ranking/old/csv/t50_ranking__260216-group_mean__legacy_flat_6.csv
run_id,polymer_id,reference_polymer_id,t50_min,t50_sem_min,t50_activity_adjusted_min,t50_activity_adjusted_sem_min,t50_censored,t50_definition,t50_target_rea_percent,rea_at_20_percent,abs_activity_at_0,gox_abs_activity_at_0_ref,gox_abs_activity_at_0,abs0_vs_gox,activity_weight,use_for_bo,rank_t50
260216-group_mean,PMBTA-10,GOX,14.387373253198046,,12.765995343271648,,0,rea50,50.0,37.38969261555622,18.474545454545453,20.820952380952377,20.820952380952377,0.8873054947979475,0.8873054947979475,True,1
260216-group_mean,PMTAC,GOX,16.1537525218596,,12.247476083690835,,0,rea50,50.0,40.68250250920042,15.786060606060602,20.820952380952377,20.820952380952377,0.7581814855165875,0.7581814855165875,True,2
260216-group_mean,PMBTA-1,GOX,11.925540919059324,,11.925540919059324,,0,rea50,50.0,18.858308183887072,26.36476190476189,20.820952380952377,20.820952380952377,1.2662610923062845,1.0,True,3
260216-group_mean,PMBTA-6,GOX,11.874092991494862,,11.874092991494862,,0,rea50,50.0,23.26525183097981,29.236666666666665,20.820952380952377,20.820952380952377,1.4041944927271066,1.0,True,4
260216-group_mean,PMBTA-4,GOX,11.67986760498047,,11.67986760498047,,0,rea50,50.0,24.247527921067068,29.263333333333325,20.820952380952377,20.820952380952377,1.405475253865154,1.0,True,5
260216-group_mean,PMPC,GOX,11.540786617362423,,11.540786617362423,,0,rea50,50.0,24.97028179847564,22.7,20.820952380952377,20.820952380952377,1.0902479187631509,1.0,True,6
260216-group_mean,PMBTA-5,GOX,11.50686288004444,,11.50686288004444,,0,rea50,50.0,30.29458998293688,22.14,20.820952380952377,20.820952380952377,1.063351934864148,1.0,True,7
260216-group_mean,PMBTA-3,GOX,11.158148288863966,,11.158148288863966,,0,rea50,50.0,18.54224542580708,25.306666666666658,20.820952380952377,20.820952380952377,1.2154423200073183,1.0,True,8
260216-group_mean,PMBTA-11,GOX,10.991000045522188,,10.991000045522188,,0,rea50,50.0,22.312750142938825,27.76190476190476,20.820952380952377,20.820952380952377,1.3333638276461441,1.0,True,9
260216-group_mean,GOx with EtOH,GOX,10.801295065127643,,9.78005835761603,,0,rea50,50.0,20.49392638177686,18.852380952380944,20.820952380952377,20.820952380952377,0.9054523831305459,0.9054523831305459,False,10
260216-group_mean,GOx,GOX,9.47616678571503,,9.47616678571503,,0,rea50,50.0,19.791640677195527,20.820952380952377,20.820952380952377,20.820952380952377,1.0,1.0,True,11
260216-group_mean,GOx with DMSO,GOX,9.193772472882811,,9.193772472882811,,0,rea50,50.0,20.11301160659745,21.826666666666657,20.820952380952377,20.820952380952377,1.0483029914920865,1.0,False,12
260216-group_mean,PMBTA-2,GOX,9.145913512178453,,9.145913512178453,,0,rea50,50.0,14.06432295699758,29.34999999999999,20.820952380952377,20.820952380952377,1.4096377275638092,1.0,True,13
260216-group_mean,PMBTA-9,GOX,8.817495791196137,,8.817495791196137,,0,rea50,50.0,15.18271538249,27.88857142857142,20.820952380952377,20.820952380952377,1.3394474430518706,1.0,True,14
260216-group_mean,PMBTA-7,GOX,8.795035498670968,,8.795035498670968,,0,rea50,50.0,15.917951291420335,27.604761904761897,20.820952380952377,20.820952380952377,1.3258164852255052,1.0,True,15
260216-group_mean,PMBTA-8,GOX,8.568801706506585,,8.568801706506585,,0,rea50,50.0,15.142227693902688,26.72380952380952,20.820952380952377,20.820952380952377,1.2835056262007136,1.0,True,16
