Repository: shunkohvamos/gox_plate_pipeline

# GOx plate pipeline

酵素熱耐性（t50 / REA / FoG）解析パイプライン。生データから初速フィット・REA・t50・FoG まで一貫して実行できる。

---

## 生データを入れた後の実行順（推奨フロー）

実験の生データを **日付フォルダ**（例: `data/raw/260204-1/`）に入れたら、次の順で実行する。

### 1. 生データと row map を用意する

- **生データ**: `data/raw/{run_id}/` に CSV を入れる（例: `data/raw/260204-1/1-testdata.csv`）。
- **row map**: `data/meta/{run_id}.tsv` を用意する（行・ウェルと polymer_id の対応）。  
  - まだ無い場合は **「Generate TSV template from raw」** でテンプレートを出し、編集して `data/meta/{run_id}.tsv` として保存。

### 2. launch.json を更新する（新規 run を追加したとき）

- **「Generate launch.json from data」** を実行する。  
- `data/raw` と `data/meta` をスキャンし、以下が Run and Debug に追加される。  
  - `Extract clean CSV ({run_id})`  
  - `Fit rates+REA ({run_id})`（通常運用: well単位fit画像なし）  
  - `Fit rates+REA [well plots] ({run_id})`（必要時のみ: well単位fit画像あり）

### 3. Round 対応を決める（BO に使う run だけ）

- **「全フォルダ–Round対応TSVを出力」** を実行する。  
- `meta/bo_run_round_map.tsv` が更新される（全 run_id と round_id の一覧）。  
- エディタで `meta/bo_run_round_map.tsv` を開き、**BO に使う run** には `R1`, `R2`, … を、**使わない run** には `—` を入れる。

### 4. Extract → Fit rates+REA を実行する

**方法 A（1 run ずつ）**

- **「Extract clean CSV ({run_id})」** でその run の tidy/wide を出力。  
- 続けて **「Fit rates+REA ({run_id})」** で初速・REA・t50・fog_summary を出力（well単位fit画像なし）。  
- well単位fit画像が必要なときだけ **「Fit rates+REA [well plots] ({run_id})」** を使う。

**方法 B（Round に含まれる run をまとめて）**

- **「Fit+REA 全run → Round平均FoGまとめ」** を実行する。  
- Round に round_id が付いている run について、extract が無ければ extract → 続けて fit を実行し、最後に round 平均 FoG と GOx 追跡 CSV を出す。

### 5. FoG をどう使うかで分岐

**A. 従来どおり「同じ run の GOx」で FoG を使う場合**

- 4 までで各 run の `data/processed/{run_id}/fit/fog_summary__{run_id}.csv` ができている。  
- Round 平均だけ欲しいとき:  
  `python scripts/build_round_averaged_fog.py --run_round_map meta/bo_run_round_map.tsv --processed_dir data/processed --out data/processed/fog_round_averaged.csv`  
  で `fog_round_averaged.csv` と `fog_round_gox_traceability.csv` ができる。

**B. 「同じプレート → 同じラウンド」の GOx で FoG を使う場合**

- 4 までで各 run の `rates_with_rea.csv` ができている前提。  
- **「FoG（同一プレート→同一ラウンド）計算」** を実行する。  
- `data/processed/fog_plate_aware.csv`、`fog_plate_aware_round_averaged.csv`、`fog_round_gox_traceability.csv` が出力される。

### 6. BO 学習データを作る（必要なら）

- Round 平均 FoG（A または B のどちらか）ができている状態で、  
  `python scripts/build_bo_learning_data.py --catalog meta/bo_catalog_bma.csv --fog_round_averaged data/processed/fog_round_averaged.csv`  
  などで BO 用学習 CSV を生成する。  
- plate-aware 版を使う場合は、`fog_plate_aware_round_averaged.csv` を BO 入力に合わせて利用する（スクリプトのオプションは要確認）。

### 7. ベイズ最適化を実行する

- Run and Debug で **「Bayesian Optimization（Plate-aware）」** を実行する（ワンクリック）。
  - この設定は `bo_learning_plate_aware.csv` を再生成してから BO を実行する。
- 既存の学習 CSV をそのまま使いたい場合は **「Bayesian Optimization（既存学習データ）」** を実行する。
- 出力先: `data/processed/bo_runs/{bo_run_id}/`
  - 三角図（mean/std/EI/UCB）
  - 提案候補ログ・提案一覧
  - 次実験向け上位5提案: `next_experiment_top5__{bo_run_id}.csv`
    - `priority_rank`（優先順位）, `priority_score`（重み付きスコア）, `recommended_top3`（次ラウンド実施推奨）
    - 重みは既定で `FoG 0.45 / t50 0.45 / EI 0.10`
  - t50 / FoG ランキング表（round別・全体）
  - BO 実行マニフェスト（traceability）

---

## 実行順のまとめ（チェックリスト）

| 順番 | やること | 実行方法 |
|------|----------|----------|
| 1 | 生データを `data/raw/{run_id}/` に置く | 手動 |
| 2 | row map `data/meta/{run_id}.tsv` を用意 | テンプレート生成 → 編集 |
| 3 | launch に新 run を反映 | 「Generate launch.json from data」 |
| 4 | Round 割り当てを決める | 「全フォルダ–Round対応TSVを出力」→ `bo_run_round_map.tsv` を編集 |
| 5 | Extract + Fit rates+REA | 「Extract clean CSV」→「Fit rates+REA（通常: well図なし）」または「Fit+REA 全run → Round平均FoGまとめ」 |

# Plate-aware FoG 計算結果

このフォルダには、「FoG（同一プレート→同一ラウンド）計算」を実行した結果が保存されます。

## ファイル一覧

- **fog_plate_aware.csv**: 各ポリマーのFoG値（詳細）
  - 列: `round_id`, `run_id`, `plate_id`, `polymer_id`, `t50_min`, `gox_t50_used_min`, `denominator_source`, `fog`, `log_fog`
  - `denominator_source`: `same_plate`（同じplateのGOxを使用）または `same_round`（round平均GOxを使用）

- **fog_plate_aware_round_averaged.csv**: Round平均FoG値
  - 列: `round_id`, `polymer_id`, `mean_fog`, `mean_log_fog`, `robust_fog`, `robust_log_fog`, `log_fog_mad`, `n_observations`, `run_ids`
  - 同じround内の同じpolymer_idのFoG値を平均化

- **fog_round_gox_traceability.csv**: GOxの追跡可能性情報
  - 列: `round_id`, `run_id`, `heat_min`, `plate_id`, `well`, `abs_activity`, `REA_percent`
  - 各roundで使用されたGOxの詳細情報

- **warnings.md**: 警告情報（警告がある場合のみ生成）
  - 異常GOx t50値の検出情報
  - 見つからない`rates_with_rea.csv`の情報
  - 「FoG（同一プレート→同一ラウンド）計算（異常GOx除外）」の実行方法

## 計算方法

- **分母の選択ルール**: 同じplateのGOx → 同じroundのGOx
  - 各`(run_id, plate_id, polymer_id)`について：
    - 同じ`(run_id, plate_id)`にGOxがある場合: そのGOx t50を使用（`denominator_source = "same_plate"`）
      - ただし、same_plate GOxが異常値閾値を外れる場合は `same_round` にフォールバック（分母ガード）
    - 同じplateにGOxがない場合: round平均GOx t50を使用（`denominator_source = "same_round"`）

- **Round平均GOx t50**: すべての`(run, plate)`のGOx t50を単純平均（各plateが等しい重み）

- **Round平均FoG**: 各`(round_id, polymer_id)`について、FoG値を平均化

## 関連する実行設定

- **「FoG（同一プレート→同一ラウンド）計算」**: 通常実行（警告のみ、異常値は除外しない）
- **「FoG（同一プレート→同一ラウンド）計算（異常GOx除外）」**: 異常GOx t50値を除外して実行

## 次のステップ

Round平均FoGが生成されたら、BO学習データを作成できます：
- **「BO学習データ作成（Plate-aware Round平均FoG）」**を実行

File: data/processed/across_runs/all_rounds-group_mean/ranking/csv/fog_native_constrained_ranking__all_rounds-group_mean.csv
run_id,polymer_id,reference_polymer_id,fog_native_constrained,fog_native_constrained_sem,fog,native_activity_rel_at_0,native_activity_min_rel_threshold,native_activity_feasible,fog_constraint_reason,abs_activity_at_0,gox_abs_activity_at_0_ref,gox_abs_activity_at_0,abs0_vs_gox,t50_min,use_for_bo,rank_fog_native_constrained
all_rounds-group_mean,PMBTA-11,GOX,1.072025377810505,0.17678895630795463,1.072025377810505,1.1646779591796723,0.7000000000000001,1,nan,28.444693877551014,25.546095238095234,25.546095238095234,1.1134654283733072,13.98816172418652,True,1
all_rounds-group_mean,PMBTA-3,GOX,1.0607387273967204,0.05751376423819243,1.0607387273967204,0.8897768816167464,0.7,1,nan,25.12607142857142,28.233333333333327,25.546095238095234,0.9835581991842942,12.525521951419739,True,2
all_rounds-group_mean,PMBTA-4,GOX,1.0376722961737221,0.11210690902338676,1.0376722961737221,0.9920652038492743,0.7,1,nan,28.179047619047612,28.233333333333327,25.546095238095234,1.1030667253219204,12.001155240395821,True,3
all_rounds-group_mean,GOx,GOX,1.0,0.0,1.0,1.0,0.7,1,nan,25.546095238095234,25.546095238095234,25.546095238095234,1.0,13.954725321561801,True,4
all_rounds-group_mean,PMBTA-5,GOX,0.9988308846184205,0.008131778801089635,0.9988308846184205,1.0584426192496126,0.7,1,nan,29.647499999999994,28.39735714285714,25.546095238095234,1.160549184667119,11.88824020471834,True,5
all_rounds-group_mean,GOx with DMSO,GOX,0.9608999840489019,0.00569683157512704,0.9608999840489019,1.006605567991441,0.6999999999999998,1,nan,26.92888888888889,26.95333333333333,25.546095238095234,1.0541293547176471,11.41290793194022,True,6
all_rounds-group_mean,PMBTA-9,GOX,0.9588918013594008,0.05095074544148846,0.9588918013594008,1.05698057441773,0.7,1,nan,29.099333333333327,27.69588571428571,25.546095238095234,1.1390912412296725,12.060523802557187,True,7
all_rounds-group_mean,GOx with EtOH,GOX,0.9218495737066162,0.030583538823985568,0.9218495737066162,0.8899315765883775,0.7,1,nan,28.743333333333332,32.294999999999995,25.546095238095234,1.1251556476807565,11.669799761096783,True,8
all_rounds-group_mean,PMBTA-7,GOX,0.9052171410239954,0.07176294038298597,0.9052171410239954,1.0839426388283895,0.7,1,nan,29.75333333333333,27.69588571428571,25.546095238095234,1.1646920226369515,10.817038940330772,True,9
all_rounds-group_mean,PMPC,GOX,0.9007877458027798,0.16323384143892486,1.0526036766848372,0.9289113200519191,0.7000000000000001,1,nan;native_activity_below_threshold,23.815555555555548,25.546095238095234,25.546095238095234,0.9322581527074618,13.50299239051545,True,10
all_rounds-group_mean,PMBTA-2,GOX,0.8897237070578392,0.014985721367074246,0.8897237070578392,0.9751559273740568,0.7,1,nan,27.475357142857135,28.233333333333327,25.546095238095234,1.0755208139162074,10.48780748446373,True,11
all_rounds-group_mean,PMBTA-8,GOX,0.8755728337784852,0.03384370395562036,0.8755728337784852,1.0338112875350058,0.7,1,nan,28.560666666666663,27.69588571428571,25.546095238095234,1.1180051745863686,11.121117334648911,True,12
all_rounds-group_mean,PMBTA-10,GOX,0.8651093377358738,0.10677380448497091,1.0860068676706909,0.6892889022308171,0.7000000000000001,0,nan;native_activity_below_threshold,17.371194083694085,25.546095238095234,25.546095238095234,0.6799941017126387,14.621392376141031,True,13
all_rounds-group_mean,PMBTA-6,GOX,0.8581262381148271,0.03908015908386014,0.8581262381148271,1.125904282829397,0.7,1,nan,30.92095238095238,27.69588571428571,25.546095238095234,1.210398383500973,10.564918547500152,True,14
all_rounds-group_mean,PMBTA-1,GOX,0.8099491199545574,0.06894401609279124,0.8099491199545574,1.0346680360410385,0.7,1,nan,28.88333333333333,28.233333333333327,25.546095238095234,1.1306359372786448,9.49607041098812,True,15
all_rounds-group_mean,PMTAC,GOX,0.60523168234107,0.13230156687712596,0.8212685293053898,0.7485232094143743,0.7000000000000001,1,nan;native_activity_below_threshold,18.132863756613755,25.546095238095234,25.546095238095234,0.7098096044664154,9.493232395227187,True,16

File: data/processed/across_runs/all_rounds-group_mean/ranking/csv/fog_ranking__all_rounds-group_mean.csv
run_id,polymer_id,reference_polymer_id,fog,fog_sem,fog_activity_adjusted,fog_activity_adjusted_sem,log_fog,fog_missing_reason,t50_min,abs_activity_at_0,gox_abs_activity_at_0_ref,gox_abs_activity_at_0,abs0_vs_gox,activity_weight,t50_censored,use_for_bo,rank_fog
all_rounds-group_mean,PMBTA-11,GOX,1.072025377810505,0.17678895630795463,1.072025377810505,0.17678895630795463,0.06954973569909643,,13.98816172418652,28.444693877551014,25.546095238095234,25.546095238095234,1.1134654283733072,1.0,0,True,1
all_rounds-group_mean,PMBTA-3,GOX,1.0607387273967204,0.05751376423819243,1.0432982725233582,0.05656813438242661,0.05896557803154668,,12.525521951419739,25.12607142857142,28.233333333333327,25.546095238095234,0.9835581991842942,0.9835581991842942,0,True,2
all_rounds-group_mean,PMBTA-4,GOX,1.0376722961737221,0.11210690902338676,1.0376722961737221,0.11210690902338676,0.0369800279360306,,12.001155240395821,28.179047619047612,28.233333333333327,25.546095238095234,1.1030667253219204,1.0,0,True,3
all_rounds-group_mean,GOx,GOX,1.0,0.0,1.0,0.0,0.0,,13.954725321561801,25.546095238095234,25.546095238095234,25.546095238095234,1.0,1.0,0,True,4
all_rounds-group_mean,PMBTA-5,GOX,0.9988308846184205,0.008131778801089635,0.9988308846184205,0.008131778801089635,-0.0011697993300956665,,11.88824020471834,29.647499999999994,28.39735714285714,25.546095238095234,1.160549184667119,1.0,0,True,5
all_rounds-group_mean,PMPC,GOX,1.0526036766848372,0.1374223524999584,0.9812983591592888,0.12811310848232488,0.05126678688682521,,13.50299239051545,23.815555555555548,25.546095238095234,25.546095238095234,0.9322581527074618,0.9322581527074618,0,True,6
all_rounds-group_mean,GOx with DMSO,GOX,0.9608999840489019,0.00569683157512704,0.9608999840489019,0.00569683157512704,-0.039884950299079604,,11.41290793194022,26.92888888888889,26.95333333333333,25.546095238095234,1.0541293547176471,1.0,0,True,7
all_rounds-group_mean,PMBTA-9,GOX,0.9588918013594008,0.05095074544148846,0.9588918013594008,0.05095074544148846,-0.0419770349066071,,12.060523802557187,29.099333333333327,27.69588571428571,25.546095238095234,1.1390912412296725,1.0,0,True,8
all_rounds-group_mean,GOx with EtOH,GOX,0.9218495737066162,0.030583538823985568,0.9218495737066162,0.030583538823985568,-0.08137322089832645,,11.669799761096783,28.743333333333332,32.294999999999995,25.546095238095234,1.1251556476807565,1.0,0,True,9
all_rounds-group_mean,PMBTA-7,GOX,0.9052171410239954,0.07176294038298597,0.9052171410239954,0.07176294038298597,-0.09958042922882548,,10.817038940330772,29.75333333333333,27.69588571428571,25.546095238095234,1.1646920226369515,1.0,0,True,10
all_rounds-group_mean,PMBTA-2,GOX,0.8897237070578392,0.014985721367074246,0.8897237070578392,0.014985721367074246,-0.11684430596093746,,10.48780748446373,27.475357142857135,28.233333333333327,25.546095238095234,1.0755208139162074,1.0,0,True,11
all_rounds-group_mean,PMBTA-8,GOX,0.8755728337784852,0.03384370395562036,0.8755728337784852,0.03384370395562036,-0.13287693965018446,,11.121117334648911,28.560666666666663,27.69588571428571,25.546095238095234,1.1180051745863686,1.0,0,True,12
all_rounds-group_mean,PMBTA-6,GOX,0.8581262381148271,0.03908015908386014,0.8581262381148271,0.03908015908386014,-0.15300405964686856,,10.564918547500152,30.92095238095238,27.69588571428571,25.546095238095234,1.210398383500973,1.0,0,True,13
all_rounds-group_mean,PMBTA-1,GOX,0.8099491199545574,0.06894401609279124,0.8099491199545574,0.06894401609279124,-0.210783848159506,,9.49607041098812,28.88333333333333,28.233333333333327,25.546095238095234,1.1306359372786448,1.0,0,True,14
all_rounds-group_mean,PMBTA-10,GOX,1.0860068676706909,0.16628551356435087,0.738478264435488,0.11307316842401557,0.08250754531374739,,14.621392376141031,17.371194083694085,25.546095238095234,25.546095238095234,0.6799941017126387,0.6799941017126387,0,True,15
all_rounds-group_mean,PMTAC,GOX,0.8212685293053898,0.21358715435591547,0.5829442899469734,0.15160621355247958,-0.1969051471177327,,9.493232395227187,18.132863756613755,25.546095238095234,25.546095238095234,0.7098096044664154,0.7098096044664154,0,True,16

File: data/processed/across_runs/all_rounds-group_mean/ranking/csv/functional_ranking__all_rounds-group_mean.csv
run_id,polymer_id,reference_polymer_id,functional_activity_at_20_rel,functional_activity_at_20_rel_sem,abs_activity_at_20,gox_abs_activity_at_20_ref,abs_activity_at_0,gox_abs_activity_at_0_ref,gox_abs_activity_at_0,abs0_vs_gox,use_for_bo,rank_functional
all_rounds-group_mean,PMBTA-11,GOX,1.075795215505786,0.09537250838398109,8.877437641723356,8.304015873015873,28.444693877551014,25.546095238095234,25.546095238095234,1.1134654283733072,True,1
all_rounds-group_mean,GOx,GOX,1.0,0.0,8.304015873015874,8.304015873015874,25.546095238095234,25.546095238095234,25.546095238095234,1.0,True,2
all_rounds-group_mean,PMBTA-4,GOX,0.892667932400359,0.0816058294992832,7.190030525030524,8.20095238095238,28.179047619047612,28.233333333333327,25.546095238095234,1.1030667253219204,True,3
all_rounds-group_mean,PMBTA-9,GOX,0.884451066080478,0.0734044035419418,7.2202395382395395,8.221565079365078,29.099333333333327,27.69588571428571,25.546095238095234,1.1390912412296725,True,4
all_rounds-group_mean,GOx with DMSO,GOX,0.8508338966397742,0.0988143781142267,6.568571428571428,7.925396825396825,26.92888888888889,26.95333333333333,25.546095238095234,1.0541293547176471,True,5
all_rounds-group_mean,PMBTA-5,GOX,0.8302635207507449,0.09666564620893692,6.716049783549783,8.17338492063492,29.647499999999994,28.39735714285714,25.546095238095234,1.160549184667119,True,6
all_rounds-group_mean,PMBTA-7,GOX,0.7962496236694709,0.1029651518476173,6.382301587301588,8.221565079365078,29.75333333333333,27.69588571428571,25.546095238095234,1.1646920226369515,True,7
all_rounds-group_mean,PMBTA-10,GOX,0.7857255366314063,0.10147711861898953,6.6589078465394245,8.304015873015873,17.371194083694085,25.546095238095234,25.546095238095234,0.6799941017126387,True,8
all_rounds-group_mean,PMBTA-3,GOX,0.7300685568453467,0.053525361576320235,5.915874819624818,8.20095238095238,25.12607142857142,28.233333333333327,25.546095238095234,0.9835581991842942,True,9
all_rounds-group_mean,PMBTA-6,GOX,0.7283840663262064,0.029312758041990118,5.9523982683982695,8.221565079365078,30.92095238095238,27.69588571428571,25.546095238095234,1.210398383500973,True,10
all_rounds-group_mean,PMPC,GOX,0.7109150585491029,0.038903735760011944,5.89999398749399,8.304015873015873,23.815555555555548,25.546095238095234,25.546095238095234,0.9322581527074618,True,11
all_rounds-group_mean,PMBTA-1,GOX,0.6918938320065925,0.10786678384053551,5.483268398268397,8.20095238095238,28.88333333333333,28.233333333333327,25.546095238095234,1.1306359372786448,True,12
all_rounds-group_mean,PMBTA-8,GOX,0.6797514620742557,0.05997381751129126,5.46787012987013,8.221565079365078,28.560666666666663,27.69588571428571,25.546095238095234,1.1180051745863686,True,13
all_rounds-group_mean,PMBTA-2,GOX,0.6031075994922688,0.057294855698889376,4.854978354978355,8.20095238095238,27.475357142857135,28.233333333333327,25.546095238095234,1.0755208139162074,True,14
all_rounds-group_mean,PMTAC,GOX,0.5644024930390191,0.07641271880374315,4.697709798256267,8.304015873015873,18.132863756613755,25.546095238095234,25.546095238095234,0.7098096044664154,True,15
all_rounds-group_mean,GOx with EtOH,GOX,0.5361747215968393,0.07999886875467126,4.905519480519481,9.13333333333333,28.743333333333332,32.294999999999995,25.546095238095234,1.1251556476807565,True,16
