Repository: shunkohvamos/gox_plate_pipeline

# GOx plate pipeline

酵素熱耐性（t50 / REA / FoG）解析パイプライン。生データから初速フィット・REA・t50・FoG まで一貫して実行できる。

---

## 生データを入れた後の実行順（推奨フロー）

実験の生データを **日付フォルダ**（例: `data/raw/260204-1/`）に入れたら、次の順で実行する。

### 1. 生データと row map を用意する

- **生データ**: `data/raw/{run_id}/` に CSV を入れる（例: `data/raw/260204-1/1-testdata.csv`）。
- **row map**: `data/meta/{run_id}.tsv` を用意する（行・ウェルと polymer_id の対応）。  
  - まだ無い場合は **「Generate TSV template from raw」** でテンプレートを出し、編集して `data/meta/{run_id}.tsv` として保存。

### 2. launch.json を更新する（新規 run を追加したとき）

- **「Generate launch.json from data」** を実行する。  
- `data/raw` と `data/meta` をスキャンし、以下が Run and Debug に追加される。  
  - `Extract clean CSV ({run_id})`  
  - `Fit rates+REA ({run_id})`（通常運用: well単位fit画像なし）  
  - `Fit rates+REA [well plots] ({run_id})`（必要時のみ: well単位fit画像あり）

### 3. Round 対応を決める（BO に使う run だけ）

- **「全フォルダ–Round対応TSVを出力」** を実行する。  
- `meta/bo_run_round_map.tsv` が更新される（全 run_id と round_id の一覧）。  
- エディタで `meta/bo_run_round_map.tsv` を開き、**BO に使う run** には `R1`, `R2`, … を、**使わない run** には `—` を入れる。

### 4. Extract → Fit rates+REA を実行する

**方法 A（1 run ずつ）**

- **「Extract clean CSV ({run_id})」** でその run の tidy/wide を出力。  
- 続けて **「Fit rates+REA ({run_id})」** で初速・REA・t50・fog_summary を出力（well単位fit画像なし）。  
- well単位fit画像が必要なときだけ **「Fit rates+REA [well plots] ({run_id})」** を使う。

**方法 B（Round に含まれる run をまとめて）**

- **「Fit+REA 全run → Round平均FoGまとめ」** を実行する。  
- Round に round_id が付いている run について、extract が無ければ extract → 続けて fit を実行し、最後に round 平均 FoG と GOx 追跡 CSV を出す。

### 5. FoG をどう使うかで分岐

**A. 従来どおり「同じ run の GOx」で FoG を使う場合**

- 4 までで各 run の `data/processed/{run_id}/fit/fog_summary__{run_id}.csv` ができている。  
- Round 平均だけ欲しいとき:  
  `python scripts/build_round_averaged_fog.py --run_round_map meta/bo_run_round_map.tsv --processed_dir data/processed --out data/processed/fog_round_averaged.csv`  
  で `fog_round_averaged.csv` と `fog_round_gox_traceability.csv` ができる。

**B. 「同じプレート → 同じラウンド」の GOx で FoG を使う場合**

- 4 までで各 run の `rates_with_rea.csv` ができている前提。  
- **「FoG（同一プレート→同一ラウンド）計算」** を実行する。  
- `data/processed/fog_plate_aware.csv`、`fog_plate_aware_round_averaged.csv`、`fog_round_gox_traceability.csv` が出力される。

### 6. BO 学習データを作る（必要なら）

- Round 平均 FoG（A または B のどちらか）ができている状態で、  
  `python scripts/build_bo_learning_data.py --catalog meta/bo_catalog_bma.csv --fog_round_averaged data/processed/fog_round_averaged.csv`  
  などで BO 用学習 CSV を生成する。  
- plate-aware 版を使う場合は、`fog_plate_aware_round_averaged.csv` を BO 入力に合わせて利用する（スクリプトのオプションは要確認）。

### 7. ベイズ最適化を実行する

- Run and Debug で **「Bayesian Optimization（Plate-aware）」** を実行する（ワンクリック）。
  - この設定は `bo_learning_plate_aware.csv` を再生成してから BO を実行する。
- 既存の学習 CSV をそのまま使いたい場合は **「Bayesian Optimization（既存学習データ）」** を実行する。
- 出力先: `data/processed/bo_runs/{bo_run_id}/`
  - 三角図（mean/std/EI/UCB）
  - 提案候補ログ・提案一覧
  - 次実験向け上位5提案: `next_experiment_top5__{bo_run_id}.csv`
    - `priority_rank`（優先順位）, `priority_score`（重み付きスコア）, `recommended_top3`（次ラウンド実施推奨）
    - 重みは既定で `FoG 0.45 / t50 0.45 / EI 0.10`
  - t50 / FoG ランキング表（round別・全体）
  - BO 実行マニフェスト（traceability）

---

## 実行順のまとめ（チェックリスト）

| 順番 | やること | 実行方法 |
|------|----------|----------|
| 1 | 生データを `data/raw/{run_id}/` に置く | 手動 |
| 2 | row map `data/meta/{run_id}.tsv` を用意 | テンプレート生成 → 編集 |
| 3 | launch に新 run を反映 | 「Generate launch.json from data」 |
| 4 | Round 割り当てを決める | 「全フォルダ–Round対応TSVを出力」→ `bo_run_round_map.tsv` を編集 |
| 5 | Extract + Fit rates+REA | 「Extract clean CSV」→「Fit rates+REA（通常: well図なし）」または「Fit+REA 全run → Round平均FoGまとめ」 |

# Plate-aware FoG 計算結果

このフォルダには、「FoG（同一プレート→同一ラウンド）計算」を実行した結果が保存されます。

## ファイル一覧

- **fog_plate_aware.csv**: 各ポリマーのFoG値（詳細）
  - 列: `round_id`, `run_id`, `plate_id`, `polymer_id`, `t50_min`, `gox_t50_used_min`, `denominator_source`, `fog`, `log_fog`
  - `denominator_source`: `same_plate`（同じplateのGOxを使用）または `same_round`（round平均GOxを使用）

- **fog_plate_aware_round_averaged.csv**: Round平均FoG値
  - 列: `round_id`, `polymer_id`, `mean_fog`, `mean_log_fog`, `robust_fog`, `robust_log_fog`, `log_fog_mad`, `n_observations`, `run_ids`
  - 同じround内の同じpolymer_idのFoG値を平均化

- **fog_round_gox_traceability.csv**: GOxの追跡可能性情報
  - 列: `round_id`, `run_id`, `heat_min`, `plate_id`, `well`, `abs_activity`, `REA_percent`
  - 各roundで使用されたGOxの詳細情報

- **warnings.md**: 警告情報（警告がある場合のみ生成）
  - 異常GOx t50値の検出情報
  - 見つからない`rates_with_rea.csv`の情報
  - 「FoG（同一プレート→同一ラウンド）計算（異常GOx除外）」の実行方法

## 計算方法

- **分母の選択ルール**: 同じplateのGOx → 同じroundのGOx
  - 各`(run_id, plate_id, polymer_id)`について：
    - 同じ`(run_id, plate_id)`にGOxがある場合: そのGOx t50を使用（`denominator_source = "same_plate"`）
      - ただし、same_plate GOxが異常値閾値を外れる場合は `same_round` にフォールバック（分母ガード）
    - 同じplateにGOxがない場合: round平均GOx t50を使用（`denominator_source = "same_round"`）

- **Round平均GOx t50**: すべての`(run, plate)`のGOx t50を単純平均（各plateが等しい重み）

- **Round平均FoG**: 各`(round_id, polymer_id)`について、FoG値を平均化

## 関連する実行設定

- **「FoG（同一プレート→同一ラウンド）計算」**: 通常実行（警告のみ、異常値は除外しない）
- **「FoG（同一プレート→同一ラウンド）計算（異常GOx除外）」**: 異常GOx t50値を除外して実行

## 次のステップ

Round平均FoGが生成されたら、BO学習データを作成できます：
- **「BO学習データ作成（Plate-aware Round平均FoG）」**を実行

File: data/processed/across_runs/round_R3-group_mean/ranking/t50_ranking__round_R3-group_mean.csv
run_id,polymer_id,reference_polymer_id,t50_min,t50_sem_min,t50_activity_adjusted_min,t50_activity_adjusted_sem_min,t50_censored,t50_definition,t50_target_rea_percent,rea_at_20_percent,abs_activity_at_0,gox_abs_activity_at_0_ref,gox_abs_activity_at_0,abs0_vs_gox,activity_weight,use_for_bo,rank_t50
round_R3-group_mean,PMBTA-11,GOX,13.98816172418652,0.7494813374908803,13.98816172418652,0.7494813374908803,0,rea50,50.0,31.280732824660653,28.444693877551014,25.546095238095234,25.546095238095234,1.1134654283733072,1.0,True,1
round_R3-group_mean,GOx,GOX,13.954725321561801,2.2473791635868956,13.954725321561801,2.2473791635868956,0,rea50,50.0,35.07552078906812,25.546095238095234,25.546095238095234,25.546095238095234,1.0,1.0,True,2
round_R3-group_mean,PMPC,GOX,13.50299239051545,0.520429120769275,12.588274742004847,0.4851742907435329,0,rea50,50.0,26.728818645975547,23.815555555555548,25.546095238095234,25.546095238095234,0.9322581527074618,0.9322581527074618,True,3
round_R3-group_mean,PMBTA-3,GOX,12.525521951419739,1.1221434430049142,12.319579814381745,1.1036933840283771,0,rea50,50.0,24.119020546271283,25.12607142857142,28.233333333333327,25.546095238095234,0.9835581991842942,0.9835581991842942,True,4
round_R3-group_mean,PMBTA-9,GOX,12.060523802557187,1.0430913157517752,12.060523802557187,1.0430913157517752,0,rea50,50.0,24.96558877243175,29.099333333333327,27.69588571428571,25.546095238095234,1.1390912412296725,1.0,True,5
round_R3-group_mean,PMBTA-4,GOX,12.001155240395821,0.5994970799803516,12.001155240395821,0.5994970799803516,0,rea50,50.0,26.171845681483102,28.179047619047612,28.233333333333327,25.546095238095234,1.1030667253219204,1.0,True,6
round_R3-group_mean,PMBTA-5,GOX,11.88824020471834,1.0125860611516484,11.88824020471834,1.0125860611516484,0,rea50,50.0,22.568574308640432,29.647499999999994,28.39735714285714,25.546095238095234,1.160549184667119,1.0,True,7
round_R3-group_mean,GOx with EtOH,GOX,11.669799761096783,0.5633443876490132,11.669799761096783,0.5633443876490132,0,rea50,50.0,17.014538701811595,28.743333333333332,32.294999999999995,25.546095238095234,1.1251556476807565,1.0,True,8
round_R3-group_mean,GOx with DMSO,GOX,11.41290793194022,1.2450212597047583,11.41290793194022,1.2450212597047583,0,rea50,50.0,24.68916873131646,26.92888888888889,26.95333333333333,25.546095238095234,1.0541293547176471,1.0,True,9
round_R3-group_mean,PMBTA-8,GOX,11.121117334648911,1.0269079603061864,11.121117334648911,1.0269079603061864,0,rea50,50.0,19.601897179891395,28.560666666666663,27.69588571428571,25.546095238095234,1.1180051745863686,1.0,True,10
round_R3-group_mean,PMBTA-7,GOX,10.817038940330772,0.5384431846282531,10.817038940330772,0.5384431846282531,0,rea50,50.0,21.88381146763078,29.75333333333333,27.69588571428571,25.546095238095234,1.1646920226369515,1.0,True,11
round_R3-group_mean,PMBTA-6,GOX,10.564918547500152,0.8932849646817348,10.564918547500152,0.8932849646817348,0,rea50,50.0,19.284251174194303,30.92095238095238,27.69588571428571,25.546095238095234,1.210398383500973,1.0,True,12
round_R3-group_mean,PMBTA-2,GOX,10.48780748446373,0.696135519781588,10.48780748446373,0.696135519781588,0,rea50,50.0,17.862725303540202,27.475357142857135,28.233333333333327,25.546095238095234,1.0755208139162074,1.0,True,13
round_R3-group_mean,PMBTA-10,GOX,14.621392376141031,1.8237476819970753,9.942460574602045,1.2401376667701083,0,rea50,50.0,38.24079708195538,17.371194083694085,25.546095238095234,25.546095238095234,0.6799941017126387,0.6799941017126387,True,14
round_R3-group_mean,PMBTA-1,GOX,9.49607041098812,0.9121086064514288,9.49607041098812,0.9121086064514288,0,rea50,50.0,19.27343929835887,28.88333333333333,28.233333333333327,25.546095238095234,1.1306359372786448,1.0,True,15
round_R3-group_mean,PMTAC,GOX,9.493232395227187,2.1868238023694815,6.738387531563971,1.5522285381976242,0,rea50,50.0,26.12440288258959,18.132863756613755,25.546095238095234,25.546095238095234,0.7098096044664154,0.7098096044664154,True,16
