Repository: shunkohvamos/gox_plate_pipeline

# GOx plate pipeline

酵素熱耐性（t50 / REA / FoG）解析パイプライン。生データから初速フィット・REA・t50・FoG まで一貫して実行できる。

---

## 生データを入れた後の実行順（推奨フロー）

実験の生データを **日付フォルダ**（例: `data/raw/260204-1/`）に入れたら、次の順で実行する。

### 1. 生データと row map を用意する

- **生データ**: `data/raw/{run_id}/` に CSV を入れる（例: `data/raw/260204-1/1-testdata.csv`）。
- **row map**: `data/meta/{run_id}.tsv` を用意する（行・ウェルと polymer_id の対応）。  
  - まだ無い場合は **「Generate TSV template from raw」** でテンプレートを出し、編集して `data/meta/{run_id}.tsv` として保存。

### 2. launch.json を更新する（新規 run を追加したとき）

- **「Generate launch.json from data」** を実行する。  
- `data/raw` と `data/meta` をスキャンし、以下が Run and Debug に追加される。  
  - `Extract clean CSV ({run_id})`  
  - `Fit rates+REA ({run_id})`（通常運用: well単位fit画像なし）  
  - `Fit rates+REA [well plots] ({run_id})`（必要時のみ: well単位fit画像あり）

### 3. Round 対応を決める（BO に使う run だけ）

- **「全フォルダ–Round対応TSVを出力」** を実行する。  
- `meta/bo_run_round_map.tsv` が更新される（全 run_id と round_id の一覧）。  
- エディタで `meta/bo_run_round_map.tsv` を開き、**BO に使う run** には `R1`, `R2`, … を、**使わない run** には `—` を入れる。

### 4. Extract → Fit rates+REA を実行する

**方法 A（1 run ずつ）**

- **「Extract clean CSV ({run_id})」** でその run の tidy/wide を出力。  
- 続けて **「Fit rates+REA ({run_id})」** で初速・REA・t50・fog_summary を出力（well単位fit画像なし）。  
- well単位fit画像が必要なときだけ **「Fit rates+REA [well plots] ({run_id})」** を使う。

**方法 B（Round に含まれる run をまとめて）**

- **「Fit+REA 全run → Round平均FoGまとめ」** を実行する。  
- Round に round_id が付いている run について、extract が無ければ extract → 続けて fit を実行し、最後に round 平均 FoG と GOx 追跡 CSV を出す。

### 5. FoG をどう使うかで分岐

**A. 従来どおり「同じ run の GOx」で FoG を使う場合**

- 4 までで各 run の `data/processed/{run_id}/fit/fog_summary__{run_id}.csv` ができている。  
- Round 平均だけ欲しいとき:  
  `python scripts/build_round_averaged_fog.py --run_round_map meta/bo_run_round_map.tsv --processed_dir data/processed --out data/processed/fog_round_averaged.csv`  
  で `fog_round_averaged.csv` と `fog_round_gox_traceability.csv` ができる。

**B. 「同じプレート → 同じラウンド」の GOx で FoG を使う場合**

- 4 までで各 run の `rates_with_rea.csv` ができている前提。  
- **「FoG（同一プレート→同一ラウンド）計算」** を実行する。  
- `data/processed/fog_plate_aware.csv`、`fog_plate_aware_round_averaged.csv`、`fog_round_gox_traceability.csv` が出力される。

### 6. BO 学習データを作る（必要なら）

- Round 平均 FoG（A または B のどちらか）ができている状態で、  
  `python scripts/build_bo_learning_data.py --catalog meta/bo_catalog_bma.csv --fog_round_averaged data/processed/fog_round_averaged.csv`  
  などで BO 用学習 CSV を生成する。  
- plate-aware 版を使う場合は、`fog_plate_aware_round_averaged.csv` を BO 入力に合わせて利用する（スクリプトのオプションは要確認）。

### 7. ベイズ最適化を実行する

- Run and Debug で **「Bayesian Optimization（Plate-aware）」** を実行する（ワンクリック）。
  - この設定は `bo_learning_plate_aware.csv` を再生成してから BO を実行する。
- 既存の学習 CSV をそのまま使いたい場合は **「Bayesian Optimization（既存学習データ）」** を実行する。
- 出力先: `data/processed/bo_runs/{bo_run_id}/`
  - 三角図（mean/std/EI/UCB）
  - 提案候補ログ・提案一覧
  - 次実験向け上位5提案: `next_experiment_top5__{bo_run_id}.csv`
    - `priority_rank`（優先順位）, `priority_score`（重み付きスコア）, `recommended_top3`（次ラウンド実施推奨）
    - 重みは既定で `FoG 0.45 / t50 0.45 / EI 0.10`
  - t50 / FoG ランキング表（round別・全体）
  - BO 実行マニフェスト（traceability）

---

## 実行順のまとめ（チェックリスト）

| 順番 | やること | 実行方法 |
|------|----------|----------|
| 1 | 生データを `data/raw/{run_id}/` に置く | 手動 |
| 2 | row map `data/meta/{run_id}.tsv` を用意 | テンプレート生成 → 編集 |
| 3 | launch に新 run を反映 | 「Generate launch.json from data」 |
| 4 | Round 割り当てを決める | 「全フォルダ–Round対応TSVを出力」→ `bo_run_round_map.tsv` を編集 |
| 5 | Extract + Fit rates+REA | 「Extract clean CSV」→「Fit rates+REA（通常: well図なし）」または「Fit+REA 全run → Round平均FoGまとめ」 |

# Plate-aware FoG 計算結果

このフォルダには、「FoG（同一プレート→同一ラウンド）計算」を実行した結果が保存されます。

## ファイル一覧

- **fog_plate_aware.csv**: 各ポリマーのFoG値（詳細）
  - 列: `round_id`, `run_id`, `plate_id`, `polymer_id`, `t50_min`, `gox_t50_used_min`, `denominator_source`, `fog`, `log_fog`
  - `denominator_source`: `same_plate`（同じplateのGOxを使用）または `same_round`（round平均GOxを使用）

- **fog_plate_aware_round_averaged.csv**: Round平均FoG値
  - 列: `round_id`, `polymer_id`, `mean_fog`, `mean_log_fog`, `robust_fog`, `robust_log_fog`, `log_fog_mad`, `n_observations`, `run_ids`
  - 同じround内の同じpolymer_idのFoG値を平均化

- **fog_round_gox_traceability.csv**: GOxの追跡可能性情報
  - 列: `round_id`, `run_id`, `heat_min`, `plate_id`, `well`, `abs_activity`, `REA_percent`
  - 各roundで使用されたGOxの詳細情報

- **warnings.md**: 警告情報（警告がある場合のみ生成）
  - 異常GOx t50値の検出情報
  - 見つからない`rates_with_rea.csv`の情報
  - 「FoG（同一プレート→同一ラウンド）計算（異常GOx除外）」の実行方法

## 計算方法

- **分母の選択ルール**: 同じplateのGOx → 同じroundのGOx
  - 各`(run_id, plate_id, polymer_id)`について：
    - 同じ`(run_id, plate_id)`にGOxがある場合: そのGOx t50を使用（`denominator_source = "same_plate"`）
      - ただし、same_plate GOxが異常値閾値を外れる場合は `same_round` にフォールバック（分母ガード）
    - 同じplateにGOxがない場合: round平均GOx t50を使用（`denominator_source = "same_round"`）

- **Round平均GOx t50**: すべての`(run, plate)`のGOx t50を単純平均（各plateが等しい重み）

- **Round平均FoG**: 各`(round_id, polymer_id)`について、FoG値を平均化

## 関連する実行設定

- **「FoG（同一プレート→同一ラウンド）計算」**: 通常実行（警告のみ、異常値は除外しない）
- **「FoG（同一プレート→同一ラウンド）計算（異常GOx除外）」**: 異常GOx t50値を除外して実行

## 次のステップ

Round平均FoGが生成されたら、BO学習データを作成できます：
- **「BO学習データ作成（Plate-aware Round平均FoG）」**を実行

File: data/processed/analysis_20260212/first7_points_for_direction.csv
run_id,polymer_id,frac_MPC,frac_BMA,frac_MTAC,native_rel,fog,obj_cons070
260209-1,PMBTA-1,0.8,0.04,0.16,1.079951787866613,0.6075840927854106,0.6075840927854106
260209-1,PMBTA-2,0.8,0.16,0.04,0.8449750330023531,0.8938563721051337,0.8938563721051337
260209-1,PMBTA-3,0.3,0.14,0.56,0.7162562895789089,1.179609067687257,1.179609067687257
260209-1,PMBTA-4,0.3,0.56,0.14,1.0297308155885898,0.8427370985971165,0.8427370985971165
260209-1,PMBTA-5,0.55,0.225,0.225,0.9995982322217756,0.8034924355426162,0.8034924355426162
260209-1,PMPC,1.0,0.0,0.0,0.6250167403240925,1.130384649091661,
260209-1,PMTAC,0.0,0.0,1.0,0.8285263239059949,0.4371540033088563,0.4371540033088563
260209-2,PMBTA-1,0.8,0.04,0.16,1.825802922057025,0.4579460903760602,0.4579460903760602
260209-2,PMBTA-2,0.8,0.16,0.04,2.132393640986033,0.3453127586938669,0.3453127586938669
260209-2,PMBTA-3,0.3,0.14,0.56,1.5514578103881056,0.508971705069772,0.508971705069772
260209-2,PMBTA-4,0.3,0.56,0.14,1.9003668661903848,0.4468774568533644,0.4468774568533644
260209-2,PMBTA-5,0.55,0.225,0.225,1.8825706378322715,0.4237505897236255,0.4237505897236255
260209-2,PMPC,1.0,0.0,0.0,1.0357855441848491,0.6400542224280681,0.6400542224280681
260209-2,PMTAC,0.0,0.0,1.0,1.0305963184655982,0.4935537590463398,0.4935537590463398
260209-3,PMBTA-1,0.8,0.04,0.16,1.1446844798180784,0.9170823499772536,0.9170823499772536
260209-3,PMBTA-2,0.8,0.16,0.04,1.108868675383741,0.9204707694095404,0.9204707694095404
260209-3,PMBTA-3,0.3,0.14,0.56,1.0379476975554291,1.025998718614735,1.025998718614735
260209-3,PMBTA-4,0.3,0.56,0.14,0.8827255745959551,1.361024526695111,1.361024526695111
260209-3,PMBTA-5,0.55,0.225,0.225,1.0872654917566802,0.9954622344857328,0.9954622344857328
260209-3,PMPC,1.0,0.0,0.0,0.6633030130756109,1.4302704969241855,
260209-3,PMTAC,0.0,0.0,1.0,0.8220063052354127,0.8662550809373012,0.8662550809373012
260211-1,PMBTA-1,0.8,0.04,0.16,0.973082519226772,0.8514149181261685,0.8514149181261685
260211-1,PMBTA-2,0.8,0.16,0.04,0.9912700062357098,0.8959914759197377,0.8959914759197377
260211-1,PMBTA-3,0.3,0.14,0.56,0.8032633548118894,1.1206981042077675,1.1206981042077675
260211-1,PMBTA-4,0.3,0.56,0.14,1.047911037206402,0.9760757901125346,0.9760757901125346
260211-1,PMBTA-5,0.55,0.225,0.225,0.9503221783413012,0.9867359997428914,0.9867359997428914
260211-1,PMPC,1.0,0.0,0.0,0.8854707960922884,1.213963594857101,1.213963594857101
260211-1,PMTAC,0.0,0.0,1.0,0.414565376423618,1.623511957374557,
260211-2,PMBTA-1,0.8,0.04,0.16,0.940953357252691,0.863715118929397,0.863715118929397
260211-2,PMBTA-2,0.8,0.16,0.04,0.9555099948744236,0.8485762107969449,0.8485762107969449
260211-2,PMBTA-3,0.3,0.14,0.56,1.0016401845207583,0.9166490190771216,0.9166490190771216
260211-2,PMBTA-4,0.3,0.56,0.14,1.0078933880061507,0.9708517692901264,0.9708517692901264
260211-2,PMBTA-5,0.55,0.225,0.225,0.9333675038441824,1.0142944196266372,1.0142944196266372
260211-2,PMPC,1.0,0.0,0.0,1.099641209636084,0.8240529780670256,0.8240529780670256
260211-2,PMTAC,0.0,0.0,1.0,0.6745258841619681,1.0910416884840104,
