Repository: shunkohvamos/gox_plate_pipeline

# GOx plate pipeline

酵素熱耐性（t50 / REA / FoG）解析パイプライン。生データから初速フィット・REA・t50・FoG まで一貫して実行できる。

---

## 生データを入れた後の実行順（推奨フロー）

実験の生データを **日付フォルダ**（例: `data/raw/260204-1/`）に入れたら、次の順で実行する。

### 1. 生データと row map を用意する

- **生データ**: `data/raw/{run_id}/` に CSV を入れる（例: `data/raw/260204-1/1-testdata.csv`）。
- **row map**: `data/meta/{run_id}.tsv` を用意する（行・ウェルと polymer_id の対応）。  
  - まだ無い場合は **「Generate TSV template from raw」** でテンプレートを出し、編集して `data/meta/{run_id}.tsv` として保存。

### 2. launch.json を更新する（新規 run を追加したとき）

- **「Generate launch.json from data」** を実行する。  
- `data/raw` と `data/meta` をスキャンし、以下が Run and Debug に追加される。  
  - `Extract clean CSV ({run_id})`  
  - `Fit rates+REA ({run_id})`（通常運用: well単位fit画像なし）  
  - `Fit rates+REA [well plots] ({run_id})`（必要時のみ: well単位fit画像あり）

### 3. Round 対応を決める（BO に使う run だけ）

- **「全フォルダ–Round対応TSVを出力」** を実行する。  
- `meta/bo_run_round_map.tsv` が更新される（全 run_id と round_id の一覧）。  
- エディタで `meta/bo_run_round_map.tsv` を開き、**BO に使う run** には `R1`, `R2`, … を、**使わない run** には `—` を入れる。

### 4. Extract → Fit rates+REA を実行する

**方法 A（1 run ずつ）**

- **「Extract clean CSV ({run_id})」** でその run の tidy/wide を出力。  
- 続けて **「Fit rates+REA ({run_id})」** で初速・REA・t50・fog_summary を出力（well単位fit画像なし）。  
- well単位fit画像が必要なときだけ **「Fit rates+REA [well plots] ({run_id})」** を使う。

**方法 B（Round に含まれる run をまとめて）**

- **「Fit+REA 全run → Round平均FoGまとめ」** を実行する。  
- Round に round_id が付いている run について、extract が無ければ extract → 続けて fit を実行し、最後に round 平均 FoG と GOx 追跡 CSV を出す。

### 5. FoG をどう使うかで分岐

**A. 従来どおり「同じ run の GOx」で FoG を使う場合**

- 4 までで各 run の `data/processed/{run_id}/fit/fog_summary__{run_id}.csv` ができている。  
- Round 平均だけ欲しいとき:  
  `python scripts/build_round_averaged_fog.py --run_round_map meta/bo_run_round_map.tsv --processed_dir data/processed --out data/processed/fog_round_averaged.csv`  
  で `fog_round_averaged.csv` と `fog_round_gox_traceability.csv` ができる。

**B. 「同じプレート → 同じラウンド」の GOx で FoG を使う場合**

- 4 までで各 run の `rates_with_rea.csv` ができている前提。  
- **「FoG（同一プレート→同一ラウンド）計算」** を実行する。  
- `data/processed/fog_plate_aware.csv`、`fog_plate_aware_round_averaged.csv`、`fog_round_gox_traceability.csv` が出力される。

### 6. BO 学習データを作る（必要なら）

- Round 平均 FoG（A または B のどちらか）ができている状態で、  
  `python scripts/build_bo_learning_data.py --catalog meta/bo_catalog_bma.csv --fog_round_averaged data/processed/fog_round_averaged.csv`  
  などで BO 用学習 CSV を生成する。  
- plate-aware 版を使う場合は、`fog_plate_aware_round_averaged.csv` を BO 入力に合わせて利用する（スクリプトのオプションは要確認）。

### 7. ベイズ最適化を実行する

- Run and Debug で **「Bayesian Optimization（Plate-aware）」** を実行する（ワンクリック）。
  - この設定は `bo_learning_plate_aware.csv` を再生成してから BO を実行する。
- 既存の学習 CSV をそのまま使いたい場合は **「Bayesian Optimization（既存学習データ）」** を実行する。
- 出力先: `data/processed/bo_runs/{bo_run_id}/`
  - 三角図（mean/std/EI/UCB）
  - 提案候補ログ・提案一覧
  - 次実験向け上位5提案: `next_experiment_top5__{bo_run_id}.csv`
    - `priority_rank`（優先順位）, `priority_score`（重み付きスコア）, `recommended_top3`（次ラウンド実施推奨）
    - 重みは既定で `FoG 0.45 / t50 0.45 / EI 0.10`
  - t50 / FoG ランキング表（round別・全体）
  - BO 実行マニフェスト（traceability）

---

## 実行順のまとめ（チェックリスト）

| 順番 | やること | 実行方法 |
|------|----------|----------|
| 1 | 生データを `data/raw/{run_id}/` に置く | 手動 |
| 2 | row map `data/meta/{run_id}.tsv` を用意 | テンプレート生成 → 編集 |
| 3 | launch に新 run を反映 | 「Generate launch.json from data」 |
| 4 | Round 割り当てを決める | 「全フォルダ–Round対応TSVを出力」→ `bo_run_round_map.tsv` を編集 |

# BO学習データ

このフォルダには、Bayesian Optimization用の学習データが保存されます。

## ファイル一覧

- **bo_learning.csv**: BO学習データ（従来版、round-averaged FoGから生成）
  - 列: `polymer_id`, `round_id`, `frac_MPC`, `frac_BMA`, `frac_MTAC`, `x`, `y`, `log_fog`, `run_ids`, `n_observations`
  - 入力: `fog_round_averaged/fog_round_averaged.csv`

- **bo_learning_excluded.csv**: 除外されたデータ（従来版）
  - 列: `round_id`, `polymer_id`, `reason`
  - 除外理由: `not_in_bo_catalog`, `log_fog_missing_or_invalid` など

- **bo_learning_plate_aware.csv**: BO学習データ（plate-aware版）
  - 列: `polymer_id`, `round_id`, `frac_MPC`, `frac_BMA`, `frac_MTAC`, `x`, `y`, `log_fog`, `run_ids`, `n_observations`
  - 入力: `fog_plate_aware/fog_plate_aware_round_averaged.csv`

- **bo_learning_excluded_plate_aware.csv**: 除外されたデータ（plate-aware版）

## 生成方法

### 従来版（round-averaged FoGから）

**「BO学習データ作成（Round平均FoG）」**を実行

または、コマンドラインから：
```bash
python scripts/build_bo_learning_data.py \
  --catalog meta/bo_catalog_bma.csv \
  --run_round_map meta/bo_run_round_map.tsv \
  --fog_round_averaged data/processed/fog_round_averaged/fog_round_averaged.csv
```

### Plate-aware版

**「BO学習データ作成（Plate-aware Round平均FoG）」**を実行

または、コマンドラインから：
```bash
python scripts/build_bo_learning_data.py \
  --catalog meta/bo_catalog_bma.csv \
  --run_round_map meta/bo_run_round_map.tsv \
  --fog_round_averaged data/processed/fog_plate_aware/fog_plate_aware_round_averaged.csv
```

## データ形式

- **X列**: `frac_MPC`, `frac_BMA`, `frac_MTAC`（組成比、合計=1.0）
- **y列**: `log_fog`（log(FoG)）
- **round_id**: 実験ラウンドID
- **lineage**: `run_ids`, `n_observations`（追跡可能性情報）

## 除外条件

以下の条件で除外されます：
- BO catalogに含まれていないpolymer_id
- `log_fog`が欠損または無効な値

File: data/processed/bo_learning/bo_learning_plate_aware.csv
polymer_id,round_id,frac_MPC,frac_BMA,frac_MTAC,log_fog,log_fog_native_constrained,fog_native_constrained,native_feasible_fraction,objective_source,run_ids,n_observations,log_fog_mad
PMBTA-1,R3,0.8,0.04,0.16,-0.1608557038644848,-0.1608557038644848,0.8514149181261685,1.0,robust_round_aggregated,"260209-1,260209-2,260209-3,260211-1,260211-2",5,0.0742976967896406
PMBTA-2,R3,0.8,0.16,0.04,-0.1122101743159592,-0.1122101743159592,0.8938563721051337,1.0,robust_round_aggregated,"260209-1,260209-2,260209-3,260211-1,260211-2",5,0.0293401403800345
PMBTA-3,R3,0.3,0.14,0.56,0.0256664978342844,0.0256664978342844,1.0259987186147352,1.0,robust_round_aggregated,"260209-1,260209-2,260209-3,260211-1,260211-2",5,0.1126971269251019
PMBTA-4,R3,0.3,0.56,0.14,-0.0295814801298556,-0.0295814801298556,0.9708517692901264,1.0,robust_round_aggregated,"260209-1,260209-2,260209-3,260211-1,260211-2",5,0.1415187535504948
PMBTA-5,R3,0.55,0.225,0.225,-0.0089504226080238,-0.0089504226080238,0.9910991171143122,1.0,robust_round_aggregated,"260209-1,260209-2,260209-3,260211-1,260211-2,260211-plate7",6,0.0250336395942702
PMPC,R3,1.0,0.0,0.0,0.071467301507483,-0.0407385715934609,0.962553646564554,0.6666666666666666,robust_round_aggregated,"260209-1,260209-2,260209-3,260211-1,260211-2,260211-3",6,0.1175321234664643
PMBTA-10,R3,0.11,0.582,0.308,0.0899460538494923,0.1945638368010653,1.214781028144728,0.5,robust_round_aggregated,"260209-1,260209-2,260209-3,260211-1,260211-2,260211-3",6,0.2034513925772264
PMBTA-11,R3,0.373,0.615,0.012,0.150096221337447,0.150096221337447,1.1619460413516305,1.0,robust_round_aggregated,"260209-1,260209-2,260209-3,260211-1,260211-2,260211-3,260211-plate7",7,0.0680032544453944
PMBTA-6,R3,0.348,0.443,0.209,-0.199724906095579,-0.199724906095579,0.8193680521388701,1.0,robust_round_aggregated,"260209-1,260209-2,260209-3,260211-1,260211-2,260211-3",6,0.1152851305732445
PMBTA-7,R3,0.123,0.678,0.199,-0.215114415508152,-0.215114415508152,0.8064868737929902,1.0,robust_round_aggregated,"260209-1,260209-2,260209-3,260211-1,260211-2,260211-3",6,0.1063329747311516
PMBTA-8,R3,0.095,0.752,0.153,-0.2332913805211614,-0.2332913805211614,0.7950724945467897,1.0,robust_round_aggregated,"260209-1,260209-2,260209-3,260211-1,260211-2,260211-3",6,0.1186924494244931
PMBTA-9,R3,0.379,0.533,0.088,-0.1491145362964256,-0.1491145362964256,0.8618938828505596,1.0,robust_round_aggregated,"260209-1,260209-2,260209-3,260211-1,260211-2,260211-3",6,0.0830510039085252
PMTAC,R3,0.0,0.0,1.0,-0.2097964083347375,-0.3888649617628182,0.6792633817352884,0.6666666666666666,robust_round_aggregated,"260209-1,260209-2,260209-3,260211-1,260211-2,260211-3",6,0.2618267485345014
